Repository: jagriabaptista/collaboration-bestcsp-experimental-data

File: Metacetamol/Form_II_lattice_a.csv
MENSEE04,,,,,,,
Identifier, Property              , Value (Angstrom),          Std,   N,    Name,    Reference    ,                 Comment
1, Unit cell a @100K,7.6413,0.0042,     ,  Feliciano,    STSM-Parma,
2, Unit cell a @114K,7.6483,0.0031,     ,  Feliciano,    STSM-Parma,
3, Unit cell a @130K,7.6687,0.0046,     ,  Feliciano,    STSM-Parma,
4, Unit cell a @145K,7.6927,0.0048,    ,  Feliciano,    STSM-Parma,
5, Unit cell a @160K,7.7035,0.0052,    ,  Feliciano,    STSM-Parma,
6, Unit cell a @175K,7.7217,0.0051,     ,  Feliciano,    STSM-Parma,
7, Unit cell a @190K,7.7331,0.0049,    ,  Feliciano,    STSM-Parma,
8, Unit cell a @205K,7.7449,0.0041,    ,  Feliciano,    STSM-Parma,
9, Unit cell a @220K,7.7516,0.0041,    ,  Feliciano,    STSM-Parma,
10, Unit cell a @235K,7.7566,0.0050,    ,  Feliciano,    STSM-Parma,
11, Unit cell a @250K,7.7646,0.0038,    ,  Feliciano,    STSM-Parma,
12, Unit cell a @265K,7.7721,0.0037,    ,  Feliciano,    STSM-Parma,
13, Unit cell a @280K,7.7816,0.0033,    ,  Feliciano,    STSM-Parma,
14, Unit cell a @295K,7.7928,0.0040,    ,  Feliciano,    STSM-Parma,
15, Unit cell a @300K,7.8002,0.0028,    ,  Feliciano,    STSM-Parma,
16, Unit cell a @310K,7.8045,0.0026,    ,  Feliciano,    STSM-Parma,
17, Unit cell a @325K,7.8168,0.0021,    ,  Feliciano,    STSM-Parma,
18, Unit cell a @340K,7.8320,0.0025,    ,  Feliciano,    STSM-Parma,
19, Unit cell a @355K,7.8454,0.0027,    ,  Feliciano,    STSM-Parma,
20, Unit cell a @370K,7.8641,0.0021,    ,  Feliciano,    STSM-Parma,

File: Metacetamol/Form_II_lattice_b.csv
MENSEE04,,,,,,,
Identifier, Property              , Value (Angstrom),          Std,   N,    Name,    Reference    ,                 Comment
1, Unit cell b @100K,19.0433,0.0079,     ,  Feliciano,    STSM-Parma,
2, Unit cell b @114K,19.0509,0.0053,     ,  Feliciano,    STSM-Parma,
3, Unit cell b @130K,19.0602,0.0092,     ,  Feliciano,    STSM-Parma,
4, Unit cell b @145K,19.0637,0.0090,    ,  Feliciano,    STSM-Parma,
5, Unit cell b @160K,19.0696,0.0095,    ,  Feliciano,    STSM-Parma,
6, Unit cell b @175K,19.0753,0.0107,     ,  Feliciano,    STSM-Parma,
7, Unit cell b @190K,19.0829,0.0103,    ,  Feliciano,    STSM-Parma,
8, Unit cell b @205K,19.0887,0.0093,    ,  Feliciano,    STSM-Parma,
9, Unit cell b @220K,19.0937,0.0090,    ,  Feliciano,    STSM-Parma,
10, Unit cell b @235K,19.1001,0.0112,    ,  Feliciano,    STSM-Parma,
11, Unit cell b @250K,19.1047,0.0084,    ,  Feliciano,    STSM-Parma,
12, Unit cell b @265K,19.1100,0.0081,    ,  Feliciano,    STSM-Parma,
13, Unit cell b @280K,19.1159,0.0073,    ,  Feliciano,    STSM-Parma,
14, Unit cell b @295K,19.1215,0.0092,    ,  Feliciano,    STSM-Parma,
15, Unit cell b @300K,19.1215,0.0062,    ,  Feliciano,    STSM-Parma,
16, Unit cell b @310K,19.1274,0.0058,    ,  Feliciano,    STSM-Parma,
17, Unit cell b @325K,19.1326,0.0046,    ,  Feliciano,    STSM-Parma,
18, Unit cell b @340K,19.1425,0.0058,    ,  Feliciano,    STSM-Parma,
19, Unit cell b @355K,19.1474,0.0058,    ,  Feliciano,    STSM-Parma,
20, Unit cell b @370K,19.1560,0.0044,    ,  Feliciano,    STSM-Parma,

File: Metacetamol/Form_II_lattice_beta.csv
MENSEE04,,,,,,,
Identifier, Property              , Value (Angstrom),          Std,   N,    Name,    Reference    ,                 Comment
1, Unit cell beta @100K,90.6422,0.0347,     ,  Feliciano,    STSM-Parma,
2, Unit cell beta @114K,90.6537,0.0344,     ,  Feliciano,    STSM-Parma,
3, Unit cell beta @130K,90.5944,0.0452,     ,  Feliciano,    STSM-Parma,
4, Unit cell beta @145K,90.6538,0.0326,    ,  Feliciano,    STSM-Parma,
5, Unit cell beta @160K,90.7275,0.0277,    ,  Feliciano,    STSM-Parma,
6, Unit cell beta @175K,90.6256,0.0273,     ,  Feliciano,    STSM-Parma,
7, Unit cell beta @190K,90.4972,0.0311,    ,  Feliciano,    STSM-Parma,
8, Unit cell beta @205K,90.3656,0.0253,    ,  Feliciano,    STSM-Parma,
9, Unit cell beta @220K,90.3778,0.0252,    ,  Feliciano,    STSM-Parma,
10, Unit cell beta @235K,90.3924,0.0239,    ,  Feliciano,    STSM-Parma,
11, Unit cell beta @250K,90.3621,0.0228,    ,  Feliciano,    STSM-Parma,
12, Unit cell beta @265K,90.3350,0.0230,    ,  Feliciano,    STSM-Parma,
13, Unit cell beta @280K,90.3623,0.0217,    ,  Feliciano,    STSM-Parma,
14, Unit cell beta @295K,90.4042,0.0223,    ,  Feliciano,    STSM-Parma,
15, Unit cell beta @300K,90.4088,0.0215,    ,  Feliciano,    STSM-Parma,
16, Unit cell beta @310K,90.3949,0.0193,    ,  Feliciano,    STSM-Parma,
17, Unit cell beta @325K,90.3881,0.0184,    ,  Feliciano,    STSM-Parma,
18, Unit cell beta @340K,90.3984,0.0153,    ,  Feliciano,    STSM-Parma,
19, Unit cell beta @355K,90.4167,0.0155,    ,  Feliciano,    STSM-Parma,
20, Unit cell beta @370K,90.4208,0.0148,    ,  Feliciano,    STSM-Parma,

File: Metacetamol/Form_II_lattice_c.csv
MENSEE04,,,,,,,
Identifier, Property              , Value (Angstrom),          Std,   N,    Name,    Reference    ,                 Comment
1, Unit cell c @100K,10.1550,0.0046,     ,  Feliciano,    STSM-Parma,
2, Unit cell c @114K,10.1585,0.0032,     ,  Feliciano,    STSM-Parma,
3, Unit cell c @130K,10.1630,0.0046,     ,  Feliciano,    STSM-Parma,
4, Unit cell c @145K,10.1649,0.0061,    ,  Feliciano,    STSM-Parma,
5, Unit cell c @160K,10.1680,0.0068,    ,  Feliciano,    STSM-Parma,
6, Unit cell c @175K,10.1692,0.0074,     ,  Feliciano,    STSM-Parma,
7, Unit cell c @190K,10.1660,0.0079,    ,  Feliciano,    STSM-Parma,
8, Unit cell c @205K,10.1571,0.0058,    ,  Feliciano,    STSM-Parma,
9, Unit cell c @220K,10.1593,0.0055,    ,  Feliciano,    STSM-Parma,
10, Unit cell c @235K,10.1607,0.0068,    ,  Feliciano,    STSM-Parma,
11, Unit cell c @250K,10.1626,0.0046,    ,  Feliciano,    STSM-Parma,
12, Unit cell c @265K,10.1644,0.0047,    ,  Feliciano,    STSM-Parma,
13, Unit cell c @280K,10.1656,0.0043,    ,  Feliciano,    STSM-Parma,
14, Unit cell c @295K,10.1691,0.0048,    ,  Feliciano,    STSM-Parma,
15, Unit cell c @300K,10.1665,0.0034,    ,  Feliciano,    STSM-Parma,
16, Unit cell c @310K,10.1700,0.0031,    ,  Feliciano,    STSM-Parma,
17, Unit cell c @325K,10.1714,0.0026,    ,  Feliciano,    STSM-Parma,
18, Unit cell c @340K,10.1741,0.0031,    ,  Feliciano,    STSM-Parma,
19, Unit cell c @355K,10.1746,0.0031,    ,  Feliciano,    STSM-Parma,
20, Unit cell c @370K,10.1745,0.0024,    ,  Feliciano,    STSM-Parma,

File: Metacetamol/Form_II_unit_cell_volume.csv
MENSEE04,,,,,,,
Identifier, Property              , Value (Angstrom^3),          Std,   N,    Name,    Reference    ,                 Comment
1, Unit cell volume @100K,1477.62, 1.22,     ,  Feliciano,    STSM-Parma,
2, Unit cell volume @114K,1480.05, 0.87,     ,  Feliciano,    STSM-Parma,
3, Unit cell volume @130K,1485.40, 1.33,     ,  Feliciano,    STSM-Parma,
4, Unit cell volume @145K,1490.59,	1.47,    ,  Feliciano,    STSM-Parma,
5, Unit cell volume @160K,1493.59,	1.60,    ,  Feliciano,    STSM-Parma,
6, Unit cell volume @175K,1497.78, 1.69,     ,  Feliciano,    STSM-Parma,
7, Unit cell volume @190K,1500.13,	1.71,    ,  Feliciano,    STSM-Parma,
8, Unit cell volume @205K,1501.59,	1.38,    ,  Feliciano,    STSM-Parma,
9, Unit cell volume @220K,1503.61,	1.34,    ,  Feliciano,    STSM-Parma,
10, Unit cell volume @235K,1505.29,	1.66,    ,  Feliciano,    STSM-Parma,
11, Unit cell volume @250K,1507.49,	1.20,    ,  Feliciano,    STSM-Parma,
12, Unit cell volume @265K,1509.63,	1.19,    ,  Feliciano,    STSM-Parma,
13, Unit cell volume @280K,1512.12,	1.07,    ,  Feliciano,    STSM-Parma,
14, Unit cell volume @295K,1515.25,	1.28,    ,  Feliciano,    STSM-Parma,
15, Unit cell volume @300K,1516.31,	0.89,    ,  Feliciano,    STSM-Parma,
16, Unit cell volume @310K,1518.14,	0.83,    ,  Feliciano,    STSM-Parma,
17, Unit cell volume @325K,1521.15,	0.67,    ,  Feliciano,    STSM-Parma,
18, Unit cell volume @340K,1525.30,	0.82,    ,  Feliciano,    STSM-Parma,
19, Unit cell volume @355K,1528.37,	0.84,    ,  Feliciano,    STSM-Parma,
20, Unit cell volume @370K,1532.69,	0.64,    ,  Feliciano,    STSM-Parma,

File: Metacetamol/Form_I_lattice_a.csv
MENSEE01,,,,,,,
Identifier, Property              , Value (Angstrom),          Std,   N,    Name,    Reference    ,                 Comment
1, Unit cell a @100K,10.5280,0.0010,     ,  Feliciano,    STSM-Parma,
2, Unit cell a @115K,10.5270,0.0010,     ,  Feliciano,    STSM-Parma,
3, Unit cell a @130K,10.5292,0.0010,     ,  Feliciano,    STSM-Parma,
4, Unit cell a @145K,10.5282,0.0010,     ,  Feliciano,    STSM-Parma,
5, Unit cell a @160K,10.5298,0.0011,     ,  Feliciano,    STSM-Parma,
6, Unit cell a @175K,10.5301,0.0010,     ,  Feliciano,    STSM-Parma,
7, Unit cell a @190K,10.5308,0.0010,     ,  Feliciano,    STSM-Parma,
8, Unit cell a @205K,10.5324,0.0011,     ,  Feliciano,    STSM-Parma,
9, Unit cell a @220K,10.5334,0.0009,     ,  Feliciano,    STSM-Parma,
10, Unit cell a @235K,10.5331,0.0010,     ,  Feliciano,    STSM-Parma,
11, Unit cell a @250K,10.5338,0.0010,     ,  Feliciano,    STSM-Parma,
12, Unit cell a @265K,10.5345,0.0010,     ,  Feliciano,    STSM-Parma,
13, Unit cell a @280K,10.5331,0.0014,     ,  Feliciano,    STSM-Parma,
14, Unit cell a @295K,10.5329,0.0011,     ,  Feliciano,    STSM-Parma,
15, Unit cell a @310K,10.5374,0.0014,     ,  Feliciano,    STSM-Parma,
16, Unit cell a @325K,10.5366,0.0016,     ,  Feliciano,    STSM-Parma,
17, Unit cell a @340K,10.5361,0.0018,     ,  Feliciano,    STSM-Parma,
18, Unit cell a @355K,10.5356,0.0013,     ,  Feliciano,    STSM-Parma,
19, Unit cell a @370K,10.5390,0.0020,     ,  Feliciano,    STSM-Parma,
20, Unit cell a @385K,10.5390,0.0020,     ,  Feliciano,    STSM-Parma,
21, Unit cell a @400K,10.5395,0.0024,     ,  Feliciano,    STSM-Parma,
22, Unit cell a @440K,10.5425,0.0019,     ,  Feliciano,    STSM-Parma,

File: Metacetamol/Form_I_lattice_b.csv
MENSEE01,,,,,,,
Identifier, Property              , Value (Angstrom),          Std,   N,    Name,    Reference    ,                 Comment
1, Unit cell b @100K,17.0763,0.0017,     ,  Feliciano,    STSM-Parma,
2, Unit cell b @115K,17.0707,0.0016,     ,  Feliciano,    STSM-Parma,
3, Unit cell b @130K,17.0691,0.0016,     ,  Feliciano,    STSM-Parma,
4, Unit cell b @145K,17.0647,0.0016,     ,  Feliciano,    STSM-Parma,
5, Unit cell b @160K,17.0631,0.0019,     ,  Feliciano,    STSM-Parma,
6, Unit cell b @175K,17.0593,0.0017,     ,  Feliciano,    STSM-Parma,
7, Unit cell b @190K,17.0556,0.0017,     ,  Feliciano,    STSM-Parma,
8, Unit cell b @205K,17.0552,0.0018,     ,  Feliciano,    STSM-Parma,
9, Unit cell b @220K,17.0548,0.0015,     ,  Feliciano,    STSM-Parma,
10, Unit cell b @235K,17.0501,0.0016,     ,  Feliciano,    STSM-Parma,
11, Unit cell b @250K,17.0478,0.0017,     ,  Feliciano,    STSM-Parma,
12, Unit cell b @265K,17.0463,0.0017,     ,  Feliciano,    STSM-Parma,
13, Unit cell b @280K,17.0400,0.0023,     ,  Feliciano,    STSM-Parma,
14, Unit cell b @295K,17.0346,0.0018,     ,  Feliciano,    STSM-Parma,
15, Unit cell b @310K,17.0372,0.0023,     ,  Feliciano,    STSM-Parma,
16, Unit cell b @325K,17.0306,0.0026,     ,  Feliciano,    STSM-Parma,
17, Unit cell b @340K,17.0265,0.0030,     ,  Feliciano,    STSM-Parma,
18, Unit cell b @355K,17.0212,0.0021,     ,  Feliciano,    STSM-Parma,
19, Unit cell b @370K,17.0184,0.0033,     ,  Feliciano,    STSM-Parma,
20, Unit cell b @385K,17.0176,0.0034,     ,  Feliciano,    STSM-Parma,
21, Unit cell b @400K,17.0150,0.0041,     ,  Feliciano,    STSM-Parma,
22, Unit cell b @440K,17.0174,0.0032,     ,  Feliciano,    STSM-Parma,

File: Metacetamol/Form_I_lattice_c.csv
MENSEE01,,,,,,,
Identifier, Property              , Value (Angstrom),          Std,   N,    Name,    Reference    ,                 Comment
1, Unit cell c @100K,4.0701,0.0004,     ,  Feliciano,    STSM-Parma,
2, Unit cell c @115K,4.0835,0.0004,     ,  Feliciano,    STSM-Parma,
3, Unit cell c @130K,4.0989,0.0004,     ,  Feliciano,    STSM-Parma,
4, Unit cell c @145K,4.1110,0.0004,     ,  Feliciano,    STSM-Parma,
5, Unit cell c @160K,4.1264,0.0004,     ,  Feliciano,    STSM-Parma,
6, Unit cell c @175K,4.1427,0.0004,     ,  Feliciano,    STSM-Parma,
7, Unit cell c @190K,4.1577,0.0004,     ,  Feliciano,    STSM-Parma,
8, Unit cell c @205K,4.1717,0.0004,     ,  Feliciano,    STSM-Parma,
9, Unit cell c @220K,4.1855,0.0004,     ,  Feliciano,    STSM-Parma,
10, Unit cell c @235K,4.1985,0.0004,     ,  Feliciano,    STSM-Parma,
11, Unit cell c @250K,4.2115,0.0004,     ,  Feliciano,    STSM-Parma,
12, Unit cell c @265K,4.2239,0.0004,     ,  Feliciano,    STSM-Parma,
13, Unit cell c @280K,4.2353,0.0006,     ,  Feliciano,    STSM-Parma,
14, Unit cell c @295K,4.2472,0.0004,     ,  Feliciano,    STSM-Parma,
15, Unit cell c @310K,4.2600,0.0006,     ,  Feliciano,    STSM-Parma,
16, Unit cell c @325K,4.2675,0.0006,     ,  Feliciano,    STSM-Parma,
17, Unit cell c @340K,4.2745,0.0007,     ,  Feliciano,    STSM-Parma,
18, Unit cell c @355K,4.2828,0.0005,     ,  Feliciano,    STSM-Parma,
19, Unit cell c @370K,4.2906,0.0008,     ,  Feliciano,    STSM-Parma,
20, Unit cell c @385K,4.2972,0.0008,     ,  Feliciano,    STSM-Parma,
21, Unit cell c @400K,4.3063,0.0010,     ,  Feliciano,    STSM-Parma,
22, Unit cell c @440K,4.3110,0.0008,     ,  Feliciano,    STSM-Parma,
