Repository: jagriabaptista/collaboration-bestcsp-experimental-data

File: Phenylpiracetam/Form_A_lattice_beta.csv
Identifier,Property,Value Degrees,Std,N,Temperature degrees Celsius,Name,Reference,Comment
1,angle beta,84.46139,0.03513,1,23,Nicolas Couvrat/Ivo Rietveld,Unpublished experimental data,Experimental data
2,angle beta,84.36249,0.03259,1,31,Nicolas Couvrat/Ivo Rietveld,Unpublished experimental data,Experimental data
3,angle beta,84.31402,0.03343,1,41,Nicolas Couvrat/Ivo Rietveld,Unpublished experimental data,Experimental data
4,angle beta,84.2251,0.0304,1,51,Nicolas Couvrat/Ivo Rietveld,Unpublished experimental data,Experimental data
5,angle beta,84.20841,0.03102,1,62,Nicolas Couvrat/Ivo Rietveld,Unpublished experimental data,Experimental data
6,angle beta,84.15973,0.02915,1,72,Nicolas Couvrat/Ivo Rietveld,Unpublished experimental data,Experimental data
7,angle beta,83.97686,0.01835,1,82,Nicolas Couvrat/Ivo Rietveld,Unpublished experimental data,Experimental data

File: Phenylpiracetam/Form_A_lattice_c.csv
Identifier,Property,Value Angstrom,Std,N,Temperature degrees Celsius,Name,Reference,Comment
1,cell parameter c,17.41192,0.00267,1,23,Nicolas Couvrat/Ivo Rietveld,Unpublished experimental data,Experimental data
2,cell parameter c,17.41964,0.00255,1,31,Nicolas Couvrat/Ivo Rietveld,Unpublished experimental data,Experimental data
3,cell parameter c,17.42885,0.00248,1,41,Nicolas Couvrat/Ivo Rietveld,Unpublished experimental data,Experimental data
4,cell parameter c,17.44491,0.00233,1,51,Nicolas Couvrat/Ivo Rietveld,Unpublished experimental data,Experimental data
5,cell parameter c,17.45523,0.0023,1,62,Nicolas Couvrat/Ivo Rietveld,Unpublished experimental data,Experimental data
6,cell parameter c,17.46939,0.00227,1,72,Nicolas Couvrat/Ivo Rietveld,Unpublished experimental data,Experimental data
7,cell parameter c,17.48693,0.00276,1,82,Nicolas Couvrat/Ivo Rietveld,Unpublished experimental data,Experimental data

File: Phenylpiracetam/Form_A_lattice_gamma.csv
Identifier,Property,Value Degrees,Std,N,Temperature degrees Celsius,Name,Reference,Comment
1,angle gamma,81.5794,0.04218,1,23,Nicolas Couvrat/Ivo Rietveld,Unpublished experimental data,Experimental data
2,angle gamma,81.54078,0.03557,1,31,Nicolas Couvrat/Ivo Rietveld,Unpublished experimental data,Experimental data
3,angle gamma,81.49484,0.03826,1,41,Nicolas Couvrat/Ivo Rietveld,Unpublished experimental data,Experimental data
4,angle gamma,81.35856,0.03517,1,51,Nicolas Couvrat/Ivo Rietveld,Unpublished experimental data,Experimental data
5,angle gamma,81.34539,0.03575,1,62,Nicolas Couvrat/Ivo Rietveld,Unpublished experimental data,Experimental data
6,angle gamma,81.30381,0.03225,1,72,Nicolas Couvrat/Ivo Rietveld,Unpublished experimental data,Experimental data
7,angle gamma,81.14077,0.02227,1,82,Nicolas Couvrat/Ivo Rietveld,Unpublished experimental data,Experimental data

File: Phenylpiracetam/Form_A_lattice_parameter_a.csv
Phenylpiracetam Form A,,,,,,,
Identifier,Property,Value (Angstrom),Std,N,Name,Comment,Reference
1,Cell parameter a @300K,6.1934,0.00012,,Jan Rohlicek,VT-XRPD Empyrean PANalytical PIXcel3D Oxford Cryostream 700+,Stejfa Vojtech email 12/03/2025
2,Cell parameter a @290K,6.1859,0.00012,,Jan Rohlicek,VT-XRPD Empyrean PANalytical PIXcel3D Oxford Cryostream 700+,Stejfa Vojtech email 12/03/2025
3,Cell parameter a @280K,6.1799,0.00012,,Jan Rohlicek,VT-XRPD Empyrean PANalytical PIXcel3D Oxford Cryostream 700+,Stejfa Vojtech email 12/03/2025
4,Cell parameter a @270K,6.1741,0.00012,,Jan Rohlicek,VT-XRPD Empyrean PANalytical PIXcel3D Oxford Cryostream 700+,Stejfa Vojtech email 12/03/2025
5,Cell parameter a @260K,6.1682,0.00012,,Jan Rohlicek,VT-XRPD Empyrean PANalytical PIXcel3D Oxford Cryostream 700+,Stejfa Vojtech email 12/03/2025
6,Cell parameter a @250K,6.1625,0.00012,,Jan Rohlicek,VT-XRPD Empyrean PANalytical PIXcel3D Oxford Cryostream 700+,Stejfa Vojtech email 12/03/2025
7,Cell parameter a @240K,6.1568,0.00013,,Jan Rohlicek,VT-XRPD Empyrean PANalytical PIXcel3D Oxford Cryostream 700+,Stejfa Vojtech email 12/03/2025
8,Cell parameter a @230K,6.1510,0.00012,,Jan Rohlicek,VT-XRPD Empyrean PANalytical PIXcel3D Oxford Cryostream 700+,Stejfa Vojtech email 12/03/2025
9,Cell parameter a @220K,6.1453,0.00012,,Jan Rohlicek,VT-XRPD Empyrean PANalytical PIXcel3D Oxford Cryostream 700+,Stejfa Vojtech email 12/03/2025
10,Cell parameter a @210K,6.1395,0.00013,,Jan Rohlicek,VT-XRPD Empyrean PANalytical PIXcel3D Oxford Cryostream 700+,Stejfa Vojtech email 12/03/2025
11,Cell parameter a @200K,6.1338,0.00012,,Jan Rohlicek,VT-XRPD Empyrean PANalytical PIXcel3D Oxford Cryostream 700+,Stejfa Vojtech email 12/03/2025
12,Cell parameter a @190K,6.1280,0.00012,,Jan Rohlicek,VT-XRPD Empyrean PANalytical PIXcel3D Oxford Cryostream 700+,Stejfa Vojtech email 12/03/2025
13,Cell parameter a @180K,6.1226,0.00012,,Jan Rohlicek,VT-XRPD Empyrean PANalytical PIXcel3D Oxford Cryostream 700+,Stejfa Vojtech email 12/03/2025
14,Cell parameter a @170K,6.1173,0.00012,,Jan Rohlicek,VT-XRPD Empyrean PANalytical PIXcel3D Oxford Cryostream 700+,Stejfa Vojtech email 12/03/2025
15,Cell parameter a @160K,6.1121,0.00012,,Jan Rohlicek,VT-XRPD Empyrean PANalytical PIXcel3D Oxford Cryostream 700+,Stejfa Vojtech email 12/03/2025
16,Cell parameter a @150K,6.1066,0.00013,,Jan Rohlicek,VT-XRPD Empyrean PANalytical PIXcel3D Oxford Cryostream 700+,Stejfa Vojtech email 12/03/2025
17,Cell parameter a @140K,6.1015,0.00013,,Jan Rohlicek,VT-XRPD Empyrean PANalytical PIXcel3D Oxford Cryostream 700+,Stejfa Vojtech email 12/03/2025
18,Cell parameter a @130K,6.0966,0.00013,,Jan Rohlicek,VT-XRPD Empyrean PANalytical PIXcel3D Oxford Cryostream 700+,Stejfa Vojtech email 12/03/2025
19,Cell parameter a @120K,6.0913,0.00013,,Jan Rohlicek,VT-XRPD Empyrean PANalytical PIXcel3D Oxford Cryostream 700+,Stejfa Vojtech email 12/03/2025
20,Cell parameter a @110K,6.0861,0.00013,,Jan Rohlicek,VT-XRPD Empyrean PANalytical PIXcel3D Oxford Cryostream 700+,Stejfa Vojtech email 12/03/2025
21,Cell parameter a @100K,6.0810,0.00013,,Jan Rohlicek,VT-XRPD Empyrean PANalytical PIXcel3D Oxford Cryostream 700+,Stejfa Vojtech email 12/03/2025
22,Cell parameter a @110K,6.0861,0.00013,,Jan Rohlicek,VT-XRPD Empyrean PANalytical PIXcel3D Oxford Cryostream 700+,Stejfa Vojtech email 12/03/2025
23,Cell parameter a @120K,6.0915,0.00013,,Jan Rohlicek,VT-XRPD Empyrean PANalytical PIXcel3D Oxford Cryostream 700+,Stejfa Vojtech email 12/03/2025
24,Cell parameter a @130K,6.0964,0.00012,,Jan Rohlicek,VT-XRPD Empyrean PANalytical PIXcel3D Oxford Cryostream 700+,Stejfa Vojtech email 12/03/2025
25,Cell parameter a @140K,6.1014,0.00013,,Jan Rohlicek,VT-XRPD Empyrean PANalytical PIXcel3D Oxford Cryostream 700+,Stejfa Vojtech email 12/03/2025
26,Cell parameter a @150K,6.1067,0.00012,,Jan Rohlicek,VT-XRPD Empyrean PANalytical PIXcel3D Oxford Cryostream 700+,Stejfa Vojtech email 12/03/2025
27,Cell parameter a @160K,6.1118,0.00012,,Jan Rohlicek,VT-XRPD Empyrean PANalytical PIXcel3D Oxford Cryostream 700+,Stejfa Vojtech email 12/03/2025
28,Cell parameter a @170K,6.1173,0.00012,,Jan Rohlicek,VT-XRPD Empyrean PANalytical PIXcel3D Oxford Cryostream 700+,Stejfa Vojtech email 12/03/2025
29,Cell parameter a @180K,6.1227,0.00012,,Jan Rohlicek,VT-XRPD Empyrean PANalytical PIXcel3D Oxford Cryostream 700+,Stejfa Vojtech email 12/03/2025
30,Cell parameter a @190K,6.1281,0.00012,,Jan Rohlicek,VT-XRPD Empyrean PANalytical PIXcel3D Oxford Cryostream 700+,Stejfa Vojtech email 12/03/2025
31,Cell parameter a @200K,6.1338,0.00012,,Jan Rohlicek,VT-XRPD Empyrean PANalytical PIXcel3D Oxford Cryostream 700+,Stejfa Vojtech email 12/03/2025
32,Cell parameter a @210K,6.1395,0.00012,,Jan Rohlicek,VT-XRPD Empyrean PANalytical PIXcel3D Oxford Cryostream 700+,Stejfa Vojtech email 12/03/2025
33,Cell parameter a @220K,6.1453,0.00012,,Jan Rohlicek,VT-XRPD Empyrean PANalytical PIXcel3D Oxford Cryostream 700+,Stejfa Vojtech email 12/03/2025
34,Cell parameter a @230K,6.1509,0.00012,,Jan Rohlicek,VT-XRPD Empyrean PANalytical PIXcel3D Oxford Cryostream 700+,Stejfa Vojtech email 12/03/2025
35,Cell parameter a @240K,6.1567,0.00012,,Jan Rohlicek,VT-XRPD Empyrean PANalytical PIXcel3D Oxford Cryostream 700+,Stejfa Vojtech email 12/03/2025
36,Cell parameter a @250K,6.1627,0.00012,,Jan Rohlicek,VT-XRPD Empyrean PANalytical PIXcel3D Oxford Cryostream 700+,Stejfa Vojtech email 12/03/2025
37,Cell parameter a @260K,6.1684,0.00012,,Jan Rohlicek,VT-XRPD Empyrean PANalytical PIXcel3D Oxford Cryostream 700+,Stejfa Vojtech email 12/03/2025
38,Cell parameter a @270K,6.1742,0.00012,,Jan Rohlicek,VT-XRPD Empyrean PANalytical PIXcel3D Oxford Cryostream 700+,Stejfa Vojtech email 12/03/2025
39,Cell parameter a @280K,6.1799,0.00012,,Jan Rohlicek,VT-XRPD Empyrean PANalytical PIXcel3D Oxford Cryostream 700+,Stejfa Vojtech email 12/03/2025
40,Cell parameter a @290K,6.1858,0.00012,,Jan Rohlicek,VT-XRPD Empyrean PANalytical PIXcel3D Oxford Cryostream 700+,Stejfa Vojtech email 12/03/2025
41,Cell parameter a @300K,6.1918,0.00012,,Jan Rohlicek,VT-XRPD Empyrean PANalytical PIXcel3D Oxford Cryostream 700+,Stejfa Vojtech email 12/03/2025
42,Cell parameter a @310K,6.1980,0.00012,,Jan Rohlicek,VT-XRPD Empyrean PANalytical PIXcel3D Oxford Cryostream 700+,Stejfa Vojtech email 12/03/2025
43,Cell parameter a @320K,6.2045,0.00012,,Jan Rohlicek,VT-XRPD Empyrean PANalytical PIXcel3D Oxford Cryostream 700+,Stejfa Vojtech email 12/03/2025
44,Cell parameter a @330K,6.2111,0.00012,,Jan Rohlicek,VT-XRPD Empyrean PANalytical PIXcel3D Oxford Cryostream 700+,Stejfa Vojtech email 12/03/2025
45,Cell parameter a @340K,6.2178,0.00012,,Jan Rohlicek,VT-XRPD Empyrean PANalytical PIXcel3D Oxford Cryostream 700+,Stejfa Vojtech email 12/03/2025
46,Cell parameter a @350K,6.2246,0.00013,,Jan Rohlicek,VT-XRPD Empyrean PANalytical PIXcel3D Oxford Cryostream 700+,Stejfa Vojtech email 12/03/2025
47,Cell parameter a @360K,6.2319,0.00013,,Jan Rohlicek,VT-XRPD Empyrean PANalytical PIXcel3D Oxford Cryostream 700+,Stejfa Vojtech email 12/03/2025
48,Cell parameter a @370K,6.2387,0.00013,,Jan Rohlicek,VT-XRPD Empyrean PANalytical PIXcel3D Oxford Cryostream 700+,Stejfa Vojtech email 12/03/2025
49,Cell parameter a @360K,6.2318,0.00013,,Jan Rohlicek,VT-XRPD Empyrean PANalytical PIXcel3D Oxford Cryostream 700+,Stejfa Vojtech email 12/03/2025
50,Cell parameter a @350K,6.2244,0.00013,,Jan Rohlicek,VT-XRPD Empyrean PANalytical PIXcel3D Oxford Cryostream 700+,Stejfa Vojtech email 12/03/2025
51,Cell parameter a @340K,6.2176,0.00012,,Jan Rohlicek,VT-XRPD Empyrean PANalytical PIXcel3D Oxford Cryostream 700+,Stejfa Vojtech email 12/03/2025
52,Cell parameter a @330K,6.2111,0.00012,,Jan Rohlicek,VT-XRPD Empyrean PANalytical PIXcel3D Oxford Cryostream 700+,Stejfa Vojtech email 12/03/2025
53,Cell parameter a @320K,6.2044,0.00012,,Jan Rohlicek,VT-XRPD Empyrean PANalytical PIXcel3D Oxford Cryostream 700+,Stejfa Vojtech email 12/03/2025
54,Cell parameter a @310K,6.1980,0.00012,,Jan Rohlicek,VT-XRPD Empyrean PANalytical PIXcel3D Oxford Cryostream 700+,Stejfa Vojtech email 12/03/2025
55,Cell parameter a @300K,6.1918,0.00012,,Jan Rohlicek,VT-XRPD Empyrean PANalytical PIXcel3D Oxford Cryostream 700+,Stejfa Vojtech email 12/03/2025
56,Cell parameter a @290K,6.1859,0.00012,,Jan Rohlicek,VT-XRPD Empyrean PANalytical PIXcel3D Oxford Cryostream 700+,Stejfa Vojtech email 12/03/2025
57,Cell parameter a @280K,6.1801,0.00012,,Jan Rohlicek,VT-XRPD Empyrean PANalytical PIXcel3D Oxford Cryostream 700+,Stejfa Vojtech email 12/03/2025
58,Cell parameter a @270K,6.1744,0.00012,,Jan Rohlicek,VT-XRPD Empyrean PANalytical PIXcel3D Oxford Cryostream 700+,Stejfa Vojtech email 12/03/2025
59,Cell parameter a @260K,6.1686,0.00012,,Jan Rohlicek,VT-XRPD Empyrean PANalytical PIXcel3D Oxford Cryostream 700+,Stejfa Vojtech email 12/03/2025
60,Cell parameter a @250K,6.1629,0.00012,,Jan Rohlicek,VT-XRPD Empyrean PANalytical PIXcel3D Oxford Cryostream 700+,Stejfa Vojtech email 12/03/2025
61,Cell parameter a @240K,6.1570,0.00012,,Jan Rohlicek,VT-XRPD Empyrean PANalytical PIXcel3D Oxford Cryostream 700+,Stejfa Vojtech email 12/03/2025
62,Cell parameter a @230K,6.1514,0.00012,,Jan Rohlicek,VT-XRPD Empyrean PANalytical PIXcel3D Oxford Cryostream 700+,Stejfa Vojtech email 12/03/2025
63,Cell parameter a @220K,6.1455,0.00012,,Jan Rohlicek,VT-XRPD Empyrean PANalytical PIXcel3D Oxford Cryostream 700+,Stejfa Vojtech email 12/03/2025
64,Cell parameter a @210K,6.1398,0.00012,,Jan Rohlicek,VT-XRPD Empyrean PANalytical PIXcel3D Oxford Cryostream 700+,Stejfa Vojtech email 12/03/2025
65,Cell parameter a @200K,6.1342,0.00012,,Jan Rohlicek,VT-XRPD Empyrean PANalytical PIXcel3D Oxford Cryostream 700+,Stejfa Vojtech email 12/03/2025
66,Cell parameter a @190K,6.1284,0.00012,,Jan Rohlicek,VT-XRPD Empyrean PANalytical PIXcel3D Oxford Cryostream 700+,Stejfa Vojtech email 12/03/2025
67,Cell parameter a @180K,6.1230,0.00012,,Jan Rohlicek,VT-XRPD Empyrean PANalytical PIXcel3D Oxford Cryostream 700+,Stejfa Vojtech email 12/03/2025
68,Cell parameter a @170K,6.1177,0.00012,,Jan Rohlicek,VT-XRPD Empyrean PANalytical PIXcel3D Oxford Cryostream 700+,Stejfa Vojtech email 12/03/2025
69,Cell parameter a @160K,6.1123,0.00012,,Jan Rohlicek,VT-XRPD Empyrean PANalytical PIXcel3D Oxford Cryostream 700+,Stejfa Vojtech email 12/03/2025
70,Cell parameter a @150K,6.1070,0.00012,,Jan Rohlicek,VT-XRPD Empyrean PANalytical PIXcel3D Oxford Cryostream 700+,Stejfa Vojtech email 12/03/2025
71,Cell parameter a @140K,6.1019,0.00013,,Jan Rohlicek,VT-XRPD Empyrean PANalytical PIXcel3D Oxford Cryostream 700+,Stejfa Vojtech email 12/03/2025
72,Cell parameter a @130K,6.0967,0.00013,,Jan Rohlicek,VT-XRPD Empyrean PANalytical PIXcel3D Oxford Cryostream 700+,Stejfa Vojtech email 12/03/2025
73,Cell parameter a @120K,6.0918,0.00013,,Jan Rohlicek,VT-XRPD Empyrean PANalytical PIXcel3D Oxford Cryostream 700+,Stejfa Vojtech email 12/03/2025
74,Cell parameter a @110K,6.0863,0.00013,,Jan Rohlicek,VT-XRPD Empyrean PANalytical PIXcel3D Oxford Cryostream 700+,Stejfa Vojtech email 12/03/2025
75,Cell parameter a @100K,6.0812,0.00013,,Jan Rohlicek,VT-XRPD Empyrean PANalytical PIXcel3D Oxford Cryostream 700+,Stejfa Vojtech email 12/03/2025

File: Phenylpiracetam/Form_A_lattice_parameter_a_Couvrat.csv
Phenylpiracetam Form A,,,,,,,
Identifier,Property,Value (Angstrom),Std,N,Name,Comment,Reference
1,Cell parameter a @296.15K,6.1819,0.00381,1,Nicolas Couvrat ,Experimental data,Unpublished experimental data
2,Cell parameter a @304.15K,6.19147,0.00307,1,Nicolas Couvrat ,Experimental data,Unpublished experimental data
3,Cell parameter a @314.15K,6.2017,0.00302,1,Nicolas Couvrat ,Experimental data,Unpublished experimental data
4,Cell parameter a @324.15K,6.22111,0.00279,1,Nicolas Couvrat ,Experimental data,Unpublished experimental data
5,Cell parameter a @335.15K,6.22893,0.0028,1,Nicolas Couvrat ,Experimental data,Unpublished experimental data
6,Cell parameter a @345.15K,6.23966,0.00241,1,Nicolas Couvrat ,Experimental data,Unpublished experimental data
7,Cell parameter a @355.15K,6.2519,0.00161,1,Nicolas Couvrat ,Experimental data,Unpublished experimental data

File: Phenylpiracetam/Form_A_lattice_parameter_b.csv
Phenylpiracetam Form A,,,,,,,
Identifier,Property,Value (Angstrom),Std,N,Name,Comment,Reference
1,Cell parameter b @300K,10.8235,0.00026,,Jan Rohlicek,VT-XRPD Empyrean PANalytical PIXcel3D Oxford Cryostream 700+,Stejfa Vojtech email 12/03/2025
2,Cell parameter b @290K,10.8205,0.00025,,Jan Rohlicek,VT-XRPD Empyrean PANalytical PIXcel3D Oxford Cryostream 700+,Stejfa Vojtech email 12/03/2025
3,Cell parameter b @280K,10.8183,0.00025,,Jan Rohlicek,VT-XRPD Empyrean PANalytical PIXcel3D Oxford Cryostream 700+,Stejfa Vojtech email 12/03/2025
4,Cell parameter b @270K,10.8166,0.00025,,Jan Rohlicek,VT-XRPD Empyrean PANalytical PIXcel3D Oxford Cryostream 700+,Stejfa Vojtech email 12/03/2025
5,Cell parameter b @260K,10.8147,0.00025,,Jan Rohlicek,VT-XRPD Empyrean PANalytical PIXcel3D Oxford Cryostream 700+,Stejfa Vojtech email 12/03/2025
6,Cell parameter b @250K,10.8127,0.00025,,Jan Rohlicek,VT-XRPD Empyrean PANalytical PIXcel3D Oxford Cryostream 700+,Stejfa Vojtech email 12/03/2025
7,Cell parameter b @240K,10.8109,0.00025,,Jan Rohlicek,VT-XRPD Empyrean PANalytical PIXcel3D Oxford Cryostream 700+,Stejfa Vojtech email 12/03/2025
8,Cell parameter b @230K,10.8089,0.00025,,Jan Rohlicek,VT-XRPD Empyrean PANalytical PIXcel3D Oxford Cryostream 700+,Stejfa Vojtech email 12/03/2025
9,Cell parameter b @220K,10.8072,0.00025,,Jan Rohlicek,VT-XRPD Empyrean PANalytical PIXcel3D Oxford Cryostream 700+,Stejfa Vojtech email 12/03/2025
10,Cell parameter b @210K,10.8051,0.00026,,Jan Rohlicek,VT-XRPD Empyrean PANalytical PIXcel3D Oxford Cryostream 700+,Stejfa Vojtech email 12/03/2025
11,Cell parameter b @200K,10.8033,0.00025,,Jan Rohlicek,VT-XRPD Empyrean PANalytical PIXcel3D Oxford Cryostream 700+,Stejfa Vojtech email 12/03/2025
12,Cell parameter b @190K,10.8012,0.00025,,Jan Rohlicek,VT-XRPD Empyrean PANalytical PIXcel3D Oxford Cryostream 700+,Stejfa Vojtech email 12/03/2025
13,Cell parameter b @180K,10.7994,0.00026,,Jan Rohlicek,VT-XRPD Empyrean PANalytical PIXcel3D Oxford Cryostream 700+,Stejfa Vojtech email 12/03/2025
14,Cell parameter b @170K,10.7979,0.00026,,Jan Rohlicek,VT-XRPD Empyrean PANalytical PIXcel3D Oxford Cryostream 700+,Stejfa Vojtech email 12/03/2025
15,Cell parameter b @160K,10.7960,0.00026,,Jan Rohlicek,VT-XRPD Empyrean PANalytical PIXcel3D Oxford Cryostream 700+,Stejfa Vojtech email 12/03/2025
16,Cell parameter b @150K,10.7942,0.00026,,Jan Rohlicek,VT-XRPD Empyrean PANalytical PIXcel3D Oxford Cryostream 700+,Stejfa Vojtech email 12/03/2025
17,Cell parameter b @140K,10.7927,0.00026,,Jan Rohlicek,VT-XRPD Empyrean PANalytical PIXcel3D Oxford Cryostream 700+,Stejfa Vojtech email 12/03/2025
18,Cell parameter b @130K,10.7913,0.00026,,Jan Rohlicek,VT-XRPD Empyrean PANalytical PIXcel3D Oxford Cryostream 700+,Stejfa Vojtech email 12/03/2025
19,Cell parameter b @120K,10.7895,0.00027,,Jan Rohlicek,VT-XRPD Empyrean PANalytical PIXcel3D Oxford Cryostream 700+,Stejfa Vojtech email 12/03/2025
20,Cell parameter b @110K,10.7875,0.00028,,Jan Rohlicek,VT-XRPD Empyrean PANalytical PIXcel3D Oxford Cryostream 700+,Stejfa Vojtech email 12/03/2025
21,Cell parameter b @100K,10.7865,0.00028,,Jan Rohlicek,VT-XRPD Empyrean PANalytical PIXcel3D Oxford Cryostream 700+,Stejfa Vojtech email 12/03/2025
22,Cell parameter b @110K,10.7880,0.00028,,Jan Rohlicek,VT-XRPD Empyrean PANalytical PIXcel3D Oxford Cryostream 700+,Stejfa Vojtech email 12/03/2025
23,Cell parameter b @120K,10.7895,0.00027,,Jan Rohlicek,VT-XRPD Empyrean PANalytical PIXcel3D Oxford Cryostream 700+,Stejfa Vojtech email 12/03/2025
24,Cell parameter b @130K,10.7910,0.00026,,Jan Rohlicek,VT-XRPD Empyrean PANalytical PIXcel3D Oxford Cryostream 700+,Stejfa Vojtech email 12/03/2025
25,Cell parameter b @140K,10.7924,0.00026,,Jan Rohlicek,VT-XRPD Empyrean PANalytical PIXcel3D Oxford Cryostream 700+,Stejfa Vojtech email 12/03/2025
26,Cell parameter b @150K,10.7941,0.00025,,Jan Rohlicek,VT-XRPD Empyrean PANalytical PIXcel3D Oxford Cryostream 700+,Stejfa Vojtech email 12/03/2025
27,Cell parameter b @160K,10.7961,0.00026,,Jan Rohlicek,VT-XRPD Empyrean PANalytical PIXcel3D Oxford Cryostream 700+,Stejfa Vojtech email 12/03/2025
28,Cell parameter b @170K,10.7979,0.00025,,Jan Rohlicek,VT-XRPD Empyrean PANalytical PIXcel3D Oxford Cryostream 700+,Stejfa Vojtech email 12/03/2025
29,Cell parameter b @180K,10.7998,0.00026,,Jan Rohlicek,VT-XRPD Empyrean PANalytical PIXcel3D Oxford Cryostream 700+,Stejfa Vojtech email 12/03/2025
30,Cell parameter b @190K,10.8018,0.00025,,Jan Rohlicek,VT-XRPD Empyrean PANalytical PIXcel3D Oxford Cryostream 700+,Stejfa Vojtech email 12/03/2025
31,Cell parameter b @200K,10.8036,0.00025,,Jan Rohlicek,VT-XRPD Empyrean PANalytical PIXcel3D Oxford Cryostream 700+,Stejfa Vojtech email 12/03/2025
32,Cell parameter b @210K,10.8055,0.00025,,Jan Rohlicek,VT-XRPD Empyrean PANalytical PIXcel3D Oxford Cryostream 700+,Stejfa Vojtech email 12/03/2025
33,Cell parameter b @220K,10.8075,0.00025,,Jan Rohlicek,VT-XRPD Empyrean PANalytical PIXcel3D Oxford Cryostream 700+,Stejfa Vojtech email 12/03/2025
34,Cell parameter b @230K,10.8096,0.00025,,Jan Rohlicek,VT-XRPD Empyrean PANalytical PIXcel3D Oxford Cryostream 700+,Stejfa Vojtech email 12/03/2025
35,Cell parameter b @240K,10.8112,0.00025,,Jan Rohlicek,VT-XRPD Empyrean PANalytical PIXcel3D Oxford Cryostream 700+,Stejfa Vojtech email 12/03/2025
36,Cell parameter b @250K,10.8133,0.00025,,Jan Rohlicek,VT-XRPD Empyrean PANalytical PIXcel3D Oxford Cryostream 700+,Stejfa Vojtech email 12/03/2025
37,Cell parameter b @260K,10.8151,0.00024,,Jan Rohlicek,VT-XRPD Empyrean PANalytical PIXcel3D Oxford Cryostream 700+,Stejfa Vojtech email 12/03/2025
38,Cell parameter b @270K,10.8173,0.00025,,Jan Rohlicek,VT-XRPD Empyrean PANalytical PIXcel3D Oxford Cryostream 700+,Stejfa Vojtech email 12/03/2025
39,Cell parameter b @280K,10.8193,0.00025,,Jan Rohlicek,VT-XRPD Empyrean PANalytical PIXcel3D Oxford Cryostream 700+,Stejfa Vojtech email 12/03/2025
40,Cell parameter b @290K,10.8207,0.00025,,Jan Rohlicek,VT-XRPD Empyrean PANalytical PIXcel3D Oxford Cryostream 700+,Stejfa Vojtech email 12/03/2025
41,Cell parameter b @300K,10.8227,0.00025,,Jan Rohlicek,VT-XRPD Empyrean PANalytical PIXcel3D Oxford Cryostream 700+,Stejfa Vojtech email 12/03/2025
42,Cell parameter b @310K,10.8249,0.00025,,Jan Rohlicek,VT-XRPD Empyrean PANalytical PIXcel3D Oxford Cryostream 700+,Stejfa Vojtech email 12/03/2025
43,Cell parameter b @320K,10.8269,0.00025,,Jan Rohlicek,VT-XRPD Empyrean PANalytical PIXcel3D Oxford Cryostream 700+,Stejfa Vojtech email 12/03/2025
44,Cell parameter b @330K,10.8291,0.00026,,Jan Rohlicek,VT-XRPD Empyrean PANalytical PIXcel3D Oxford Cryostream 700+,Stejfa Vojtech email 12/03/2025
45,Cell parameter b @340K,10.8311,0.00025,,Jan Rohlicek,VT-XRPD Empyrean PANalytical PIXcel3D Oxford Cryostream 700+,Stejfa Vojtech email 12/03/2025
46,Cell parameter b @350K,10.8327,0.00026,,Jan Rohlicek,VT-XRPD Empyrean PANalytical PIXcel3D Oxford Cryostream 700+,Stejfa Vojtech email 12/03/2025
47,Cell parameter b @360K,10.8351,0.00026,,Jan Rohlicek,VT-XRPD Empyrean PANalytical PIXcel3D Oxford Cryostream 700+,Stejfa Vojtech email 12/03/2025
48,Cell parameter b @370K,10.8370,0.00026,,Jan Rohlicek,VT-XRPD Empyrean PANalytical PIXcel3D Oxford Cryostream 700+,Stejfa Vojtech email 12/03/2025
49,Cell parameter b @360K,10.8348,0.00026,,Jan Rohlicek,VT-XRPD Empyrean PANalytical PIXcel3D Oxford Cryostream 700+,Stejfa Vojtech email 12/03/2025
50,Cell parameter b @350K,10.8326,0.00026,,Jan Rohlicek,VT-XRPD Empyrean PANalytical PIXcel3D Oxford Cryostream 700+,Stejfa Vojtech email 12/03/2025
51,Cell parameter b @340K,10.8308,0.00026,,Jan Rohlicek,VT-XRPD Empyrean PANalytical PIXcel3D Oxford Cryostream 700+,Stejfa Vojtech email 12/03/2025
52,Cell parameter b @330K,10.8284,0.00025,,Jan Rohlicek,VT-XRPD Empyrean PANalytical PIXcel3D Oxford Cryostream 700+,Stejfa Vojtech email 12/03/2025
53,Cell parameter b @320K,10.8262,0.00025,,Jan Rohlicek,VT-XRPD Empyrean PANalytical PIXcel3D Oxford Cryostream 700+,Stejfa Vojtech email 12/03/2025
54,Cell parameter b @310K,10.8243,0.00025,,Jan Rohlicek,VT-XRPD Empyrean PANalytical PIXcel3D Oxford Cryostream 700+,Stejfa Vojtech email 12/03/2025
55,Cell parameter b @300K,10.8224,0.00024,,Jan Rohlicek,VT-XRPD Empyrean PANalytical PIXcel3D Oxford Cryostream 700+,Stejfa Vojtech email 12/03/2025
56,Cell parameter b @290K,10.8200,0.00024,,Jan Rohlicek,VT-XRPD Empyrean PANalytical PIXcel3D Oxford Cryostream 700+,Stejfa Vojtech email 12/03/2025
57,Cell parameter b @280K,10.8182,0.00025,,Jan Rohlicek,VT-XRPD Empyrean PANalytical PIXcel3D Oxford Cryostream 700+,Stejfa Vojtech email 12/03/2025
58,Cell parameter b @270K,10.8163,0.00024,,Jan Rohlicek,VT-XRPD Empyrean PANalytical PIXcel3D Oxford Cryostream 700+,Stejfa Vojtech email 12/03/2025
59,Cell parameter b @260K,10.8142,0.00025,,Jan Rohlicek,VT-XRPD Empyrean PANalytical PIXcel3D Oxford Cryostream 700+,Stejfa Vojtech email 12/03/2025
60,Cell parameter b @250K,10.8123,0.00025,,Jan Rohlicek,VT-XRPD Empyrean PANalytical PIXcel3D Oxford Cryostream 700+,Stejfa Vojtech email 12/03/2025
61,Cell parameter b @240K,10.8107,0.00025,,Jan Rohlicek,VT-XRPD Empyrean PANalytical PIXcel3D Oxford Cryostream 700+,Stejfa Vojtech email 12/03/2025
62,Cell parameter b @230K,10.8088,0.00024,,Jan Rohlicek,VT-XRPD Empyrean PANalytical PIXcel3D Oxford Cryostream 700+,Stejfa Vojtech email 12/03/2025
63,Cell parameter b @220K,10.8070,0.00024,,Jan Rohlicek,VT-XRPD Empyrean PANalytical PIXcel3D Oxford Cryostream 700+,Stejfa Vojtech email 12/03/2025
64,Cell parameter b @210K,10.8049,0.00025,,Jan Rohlicek,VT-XRPD Empyrean PANalytical PIXcel3D Oxford Cryostream 700+,Stejfa Vojtech email 12/03/2025
65,Cell parameter b @200K,10.8032,0.00025,,Jan Rohlicek,VT-XRPD Empyrean PANalytical PIXcel3D Oxford Cryostream 700+,Stejfa Vojtech email 12/03/2025
66,Cell parameter b @190K,10.8013,0.00025,,Jan Rohlicek,VT-XRPD Empyrean PANalytical PIXcel3D Oxford Cryostream 700+,Stejfa Vojtech email 12/03/2025
67,Cell parameter b @180K,10.7997,0.00025,,Jan Rohlicek,VT-XRPD Empyrean PANalytical PIXcel3D Oxford Cryostream 700+,Stejfa Vojtech email 12/03/2025
68,Cell parameter b @170K,10.7978,0.00025,,Jan Rohlicek,VT-XRPD Empyrean PANalytical PIXcel3D Oxford Cryostream 700+,Stejfa Vojtech email 12/03/2025
69,Cell parameter b @160K,10.7960,0.00026,,Jan Rohlicek,VT-XRPD Empyrean PANalytical PIXcel3D Oxford Cryostream 700+,Stejfa Vojtech email 12/03/2025
70,Cell parameter b @150K,10.7947,0.00026,,Jan Rohlicek,VT-XRPD Empyrean PANalytical PIXcel3D Oxford Cryostream 700+,Stejfa Vojtech email 12/03/2025
71,Cell parameter b @140K,10.7928,0.00026,,Jan Rohlicek,VT-XRPD Empyrean PANalytical PIXcel3D Oxford Cryostream 700+,Stejfa Vojtech email 12/03/2025
72,Cell parameter b @130K,10.7911,0.00027,,Jan Rohlicek,VT-XRPD Empyrean PANalytical PIXcel3D Oxford Cryostream 700+,Stejfa Vojtech email 12/03/2025
73,Cell parameter b @120K,10.7894,0.00027,,Jan Rohlicek,VT-XRPD Empyrean PANalytical PIXcel3D Oxford Cryostream 700+,Stejfa Vojtech email 12/03/2025
74,Cell parameter b @110K,10.7877,0.00027,,Jan Rohlicek,VT-XRPD Empyrean PANalytical PIXcel3D Oxford Cryostream 700+,Stejfa Vojtech email 12/03/2025
75,Cell parameter b @100K,10.7861,0.00028,,Jan Rohlicek,VT-XRPD Empyrean PANalytical PIXcel3D Oxford Cryostream 700+,Stejfa Vojtech email 12/03/2025

File: Phenylpiracetam/Form_A_lattice_parameter_b_Couvrat.csv
Phenylpiracetam Form A,,,,,,,
Identifier,Property,Value (Angstrom),Std,N,Name,Comment,Reference
1,Cell parameter b @296.15K,10.82869,0.00209,1,Nicolas Couvrat ,Experimental data,Unpublished experimental data
2,Cell parameter b @304.15K,10.83013,0.00141,1,Nicolas Couvrat ,Experimental data,Unpublished experimental data
3,Cell parameter b @314.15K,10.82997,0.00168,1,Nicolas Couvrat ,Experimental data,Unpublished experimental data
4,Cell parameter b @324.15K,10.83664,0.0019,1,Nicolas Couvrat ,Experimental data,Unpublished experimental data
5,Cell parameter b @335.15K,10.84147,0.00156,1,Nicolas Couvrat ,Experimental data,Unpublished experimental data
6,Cell parameter b @345.15K,10.84522,0.00158,1,Nicolas Couvrat ,Experimental data,Unpublished experimental data
7,Cell parameter b @355.15K,10.84988,0.00144,1,Nicolas Couvrat ,Experimental data,Unpublished experimental data

File: Phenylpiracetam/Form_A_lattice_parameter_c.csv
Phenylpiracetam Form A,,,,,,,
Identifier,Property,Value (Angstrom),Std,N,Name,Comment,Reference
1,Cell parameter c @300K,17.3919,0.00034,,Jan Rohlicek,VT-XRPD Empyrean PANalytical PIXcel3D Oxford Cryostream 700+,Stejfa Vojtech email 12/03/2025
2,Cell parameter c @290K,17.3787,0.00033,,Jan Rohlicek,VT-XRPD Empyrean PANalytical PIXcel3D Oxford Cryostream 700+,Stejfa Vojtech email 12/03/2025
3,Cell parameter c @280K,17.3683,0.00033,,Jan Rohlicek,VT-XRPD Empyrean PANalytical PIXcel3D Oxford Cryostream 700+,Stejfa Vojtech email 12/03/2025
4,Cell parameter c @270K,17.3580,0.00033,,Jan Rohlicek,VT-XRPD Empyrean PANalytical PIXcel3D Oxford Cryostream 700+,Stejfa Vojtech email 12/03/2025
5,Cell parameter c @260K,17.3477,0.00032,,Jan Rohlicek,VT-XRPD Empyrean PANalytical PIXcel3D Oxford Cryostream 700+,Stejfa Vojtech email 12/03/2025
6,Cell parameter c @250K,17.3377,0.00032,,Jan Rohlicek,VT-XRPD Empyrean PANalytical PIXcel3D Oxford Cryostream 700+,Stejfa Vojtech email 12/03/2025
7,Cell parameter c @240K,17.3280,0.00033,,Jan Rohlicek,VT-XRPD Empyrean PANalytical PIXcel3D Oxford Cryostream 700+,Stejfa Vojtech email 12/03/2025
8,Cell parameter c @230K,17.3182,0.00032,,Jan Rohlicek,VT-XRPD Empyrean PANalytical PIXcel3D Oxford Cryostream 700+,Stejfa Vojtech email 12/03/2025
9,Cell parameter c @220K,17.3085,0.00032,,Jan Rohlicek,VT-XRPD Empyrean PANalytical PIXcel3D Oxford Cryostream 700+,Stejfa Vojtech email 12/03/2025
10,Cell parameter c @210K,17.2990,0.00033,,Jan Rohlicek,VT-XRPD Empyrean PANalytical PIXcel3D Oxford Cryostream 700+,Stejfa Vojtech email 12/03/2025
11,Cell parameter c @200K,17.2900,0.00032,,Jan Rohlicek,VT-XRPD Empyrean PANalytical PIXcel3D Oxford Cryostream 700+,Stejfa Vojtech email 12/03/2025
12,Cell parameter c @190K,17.2810,0.00033,,Jan Rohlicek,VT-XRPD Empyrean PANalytical PIXcel3D Oxford Cryostream 700+,Stejfa Vojtech email 12/03/2025
13,Cell parameter c @180K,17.2726,0.00033,,Jan Rohlicek,VT-XRPD Empyrean PANalytical PIXcel3D Oxford Cryostream 700+,Stejfa Vojtech email 12/03/2025
14,Cell parameter c @170K,17.2644,0.00033,,Jan Rohlicek,VT-XRPD Empyrean PANalytical PIXcel3D Oxford Cryostream 700+,Stejfa Vojtech email 12/03/2025
15,Cell parameter c @160K,17.2561,0.00033,,Jan Rohlicek,VT-XRPD Empyrean PANalytical PIXcel3D Oxford Cryostream 700+,Stejfa Vojtech email 12/03/2025
16,Cell parameter c @150K,17.2488,0.00033,,Jan Rohlicek,VT-XRPD Empyrean PANalytical PIXcel3D Oxford Cryostream 700+,Stejfa Vojtech email 12/03/2025
17,Cell parameter c @140K,17.2414,0.00033,,Jan Rohlicek,VT-XRPD Empyrean PANalytical PIXcel3D Oxford Cryostream 700+,Stejfa Vojtech email 12/03/2025
18,Cell parameter c @130K,17.2346,0.00032,,Jan Rohlicek,VT-XRPD Empyrean PANalytical PIXcel3D Oxford Cryostream 700+,Stejfa Vojtech email 12/03/2025
19,Cell parameter c @120K,17.2281,0.00034,,Jan Rohlicek,VT-XRPD Empyrean PANalytical PIXcel3D Oxford Cryostream 700+,Stejfa Vojtech email 12/03/2025
20,Cell parameter c @110K,17.2213,0.00034,,Jan Rohlicek,VT-XRPD Empyrean PANalytical PIXcel3D Oxford Cryostream 700+,Stejfa Vojtech email 12/03/2025
21,Cell parameter c @100K,17.2153,0.00035,,Jan Rohlicek,VT-XRPD Empyrean PANalytical PIXcel3D Oxford Cryostream 700+,Stejfa Vojtech email 12/03/2025
22,Cell parameter c @110K,17.2215,0.00034,,Jan Rohlicek,VT-XRPD Empyrean PANalytical PIXcel3D Oxford Cryostream 700+,Stejfa Vojtech email 12/03/2025
23,Cell parameter c @120K,17.2278,0.00033,,Jan Rohlicek,VT-XRPD Empyrean PANalytical PIXcel3D Oxford Cryostream 700+,Stejfa Vojtech email 12/03/2025
24,Cell parameter c @130K,17.2346,0.00032,,Jan Rohlicek,VT-XRPD Empyrean PANalytical PIXcel3D Oxford Cryostream 700+,Stejfa Vojtech email 12/03/2025
25,Cell parameter c @140K,17.2416,0.00033,,Jan Rohlicek,VT-XRPD Empyrean PANalytical PIXcel3D Oxford Cryostream 700+,Stejfa Vojtech email 12/03/2025
26,Cell parameter c @150K,17.2486,0.00032,,Jan Rohlicek,VT-XRPD Empyrean PANalytical PIXcel3D Oxford Cryostream 700+,Stejfa Vojtech email 12/03/2025
27,Cell parameter c @160K,17.2564,0.00033,,Jan Rohlicek,VT-XRPD Empyrean PANalytical PIXcel3D Oxford Cryostream 700+,Stejfa Vojtech email 12/03/2025
28,Cell parameter c @170K,17.2645,0.00032,,Jan Rohlicek,VT-XRPD Empyrean PANalytical PIXcel3D Oxford Cryostream 700+,Stejfa Vojtech email 12/03/2025
29,Cell parameter c @180K,17.2727,0.00032,,Jan Rohlicek,VT-XRPD Empyrean PANalytical PIXcel3D Oxford Cryostream 700+,Stejfa Vojtech email 12/03/2025
30,Cell parameter c @190K,17.2813,0.00032,,Jan Rohlicek,VT-XRPD Empyrean PANalytical PIXcel3D Oxford Cryostream 700+,Stejfa Vojtech email 12/03/2025
31,Cell parameter c @200K,17.2899,0.00032,,Jan Rohlicek,VT-XRPD Empyrean PANalytical PIXcel3D Oxford Cryostream 700+,Stejfa Vojtech email 12/03/2025
32,Cell parameter c @210K,17.2993,0.00032,,Jan Rohlicek,VT-XRPD Empyrean PANalytical PIXcel3D Oxford Cryostream 700+,Stejfa Vojtech email 12/03/2025
33,Cell parameter c @220K,17.3088,0.00032,,Jan Rohlicek,VT-XRPD Empyrean PANalytical PIXcel3D Oxford Cryostream 700+,Stejfa Vojtech email 12/03/2025
34,Cell parameter c @230K,17.3185,0.00032,,Jan Rohlicek,VT-XRPD Empyrean PANalytical PIXcel3D Oxford Cryostream 700+,Stejfa Vojtech email 12/03/2025
35,Cell parameter c @240K,17.3282,0.00032,,Jan Rohlicek,VT-XRPD Empyrean PANalytical PIXcel3D Oxford Cryostream 700+,Stejfa Vojtech email 12/03/2025
36,Cell parameter c @250K,17.3379,0.00032,,Jan Rohlicek,VT-XRPD Empyrean PANalytical PIXcel3D Oxford Cryostream 700+,Stejfa Vojtech email 12/03/2025
37,Cell parameter c @260K,17.3480,0.00031,,Jan Rohlicek,VT-XRPD Empyrean PANalytical PIXcel3D Oxford Cryostream 700+,Stejfa Vojtech email 12/03/2025
38,Cell parameter c @270K,17.3586,0.00033,,Jan Rohlicek,VT-XRPD Empyrean PANalytical PIXcel3D Oxford Cryostream 700+,Stejfa Vojtech email 12/03/2025
39,Cell parameter c @280K,17.3687,0.00033,,Jan Rohlicek,VT-XRPD Empyrean PANalytical PIXcel3D Oxford Cryostream 700+,Stejfa Vojtech email 12/03/2025
40,Cell parameter c @290K,17.3793,0.00033,,Jan Rohlicek,VT-XRPD Empyrean PANalytical PIXcel3D Oxford Cryostream 700+,Stejfa Vojtech email 12/03/2025
41,Cell parameter c @300K,17.3897,0.00033,,Jan Rohlicek,VT-XRPD Empyrean PANalytical PIXcel3D Oxford Cryostream 700+,Stejfa Vojtech email 12/03/2025
42,Cell parameter c @310K,17.4010,0.00033,,Jan Rohlicek,VT-XRPD Empyrean PANalytical PIXcel3D Oxford Cryostream 700+,Stejfa Vojtech email 12/03/2025
43,Cell parameter c @320K,17.4132,0.00034,,Jan Rohlicek,VT-XRPD Empyrean PANalytical PIXcel3D Oxford Cryostream 700+,Stejfa Vojtech email 12/03/2025
44,Cell parameter c @330K,17.4251,0.00034,,Jan Rohlicek,VT-XRPD Empyrean PANalytical PIXcel3D Oxford Cryostream 700+,Stejfa Vojtech email 12/03/2025
45,Cell parameter c @340K,17.4378,0.00034,,Jan Rohlicek,VT-XRPD Empyrean PANalytical PIXcel3D Oxford Cryostream 700+,Stejfa Vojtech email 12/03/2025
46,Cell parameter c @350K,17.4508,0.00036,,Jan Rohlicek,VT-XRPD Empyrean PANalytical PIXcel3D Oxford Cryostream 700+,Stejfa Vojtech email 12/03/2025
47,Cell parameter c @360K,17.4641,0.00035,,Jan Rohlicek,VT-XRPD Empyrean PANalytical PIXcel3D Oxford Cryostream 700+,Stejfa Vojtech email 12/03/2025
48,Cell parameter c @370K,17.4774,0.00035,,Jan Rohlicek,VT-XRPD Empyrean PANalytical PIXcel3D Oxford Cryostream 700+,Stejfa Vojtech email 12/03/2025
49,Cell parameter c @360K,17.4638,0.00035,,Jan Rohlicek,VT-XRPD Empyrean PANalytical PIXcel3D Oxford Cryostream 700+,Stejfa Vojtech email 12/03/2025
50,Cell parameter c @350K,17.4502,0.00035,,Jan Rohlicek,VT-XRPD Empyrean PANalytical PIXcel3D Oxford Cryostream 700+,Stejfa Vojtech email 12/03/2025
51,Cell parameter c @340K,17.4374,0.00034,,Jan Rohlicek,VT-XRPD Empyrean PANalytical PIXcel3D Oxford Cryostream 700+,Stejfa Vojtech email 12/03/2025
52,Cell parameter c @330K,17.4246,0.00034,,Jan Rohlicek,VT-XRPD Empyrean PANalytical PIXcel3D Oxford Cryostream 700+,Stejfa Vojtech email 12/03/2025
53,Cell parameter c @320K,17.4124,0.00033,,Jan Rohlicek,VT-XRPD Empyrean PANalytical PIXcel3D Oxford Cryostream 700+,Stejfa Vojtech email 12/03/2025
54,Cell parameter c @310K,17.4002,0.00033,,Jan Rohlicek,VT-XRPD Empyrean PANalytical PIXcel3D Oxford Cryostream 700+,Stejfa Vojtech email 12/03/2025
55,Cell parameter c @300K,17.3888,0.00032,,Jan Rohlicek,VT-XRPD Empyrean PANalytical PIXcel3D Oxford Cryostream 700+,Stejfa Vojtech email 12/03/2025
56,Cell parameter c @290K,17.3784,0.00032,,Jan Rohlicek,VT-XRPD Empyrean PANalytical PIXcel3D Oxford Cryostream 700+,Stejfa Vojtech email 12/03/2025
57,Cell parameter c @280K,17.3679,0.00032,,Jan Rohlicek,VT-XRPD Empyrean PANalytical PIXcel3D Oxford Cryostream 700+,Stejfa Vojtech email 12/03/2025
58,Cell parameter c @270K,17.3575,0.00032,,Jan Rohlicek,VT-XRPD Empyrean PANalytical PIXcel3D Oxford Cryostream 700+,Stejfa Vojtech email 12/03/2025
59,Cell parameter c @260K,17.3476,0.00032,,Jan Rohlicek,VT-XRPD Empyrean PANalytical PIXcel3D Oxford Cryostream 700+,Stejfa Vojtech email 12/03/2025
60,Cell parameter c @250K,17.3376,0.00032,,Jan Rohlicek,VT-XRPD Empyrean PANalytical PIXcel3D Oxford Cryostream 700+,Stejfa Vojtech email 12/03/2025
61,Cell parameter c @240K,17.3275,0.00032,,Jan Rohlicek,VT-XRPD Empyrean PANalytical PIXcel3D Oxford Cryostream 700+,Stejfa Vojtech email 12/03/2025
62,Cell parameter c @230K,17.3181,0.00031,,Jan Rohlicek,VT-XRPD Empyrean PANalytical PIXcel3D Oxford Cryostream 700+,Stejfa Vojtech email 12/03/2025
63,Cell parameter c @220K,17.3084,0.00031,,Jan Rohlicek,VT-XRPD Empyrean PANalytical PIXcel3D Oxford Cryostream 700+,Stejfa Vojtech email 12/03/2025
64,Cell parameter c @210K,17.2993,0.00032,,Jan Rohlicek,VT-XRPD Empyrean PANalytical PIXcel3D Oxford Cryostream 700+,Stejfa Vojtech email 12/03/2025
65,Cell parameter c @200K,17.2899,0.00032,,Jan Rohlicek,VT-XRPD Empyrean PANalytical PIXcel3D Oxford Cryostream 700+,Stejfa Vojtech email 12/03/2025
66,Cell parameter c @190K,17.2814,0.00032,,Jan Rohlicek,VT-XRPD Empyrean PANalytical PIXcel3D Oxford Cryostream 700+,Stejfa Vojtech email 12/03/2025
67,Cell parameter c @180K,17.2725,0.00032,,Jan Rohlicek,VT-XRPD Empyrean PANalytical PIXcel3D Oxford Cryostream 700+,Stejfa Vojtech email 12/03/2025
68,Cell parameter c @170K,17.2642,0.00032,,Jan Rohlicek,VT-XRPD Empyrean PANalytical PIXcel3D Oxford Cryostream 700+,Stejfa Vojtech email 12/03/2025
69,Cell parameter c @160K,17.2562,0.00032,,Jan Rohlicek,VT-XRPD Empyrean PANalytical PIXcel3D Oxford Cryostream 700+,Stejfa Vojtech email 12/03/2025
70,Cell parameter c @150K,17.2485,0.00032,,Jan Rohlicek,VT-XRPD Empyrean PANalytical PIXcel3D Oxford Cryostream 700+,Stejfa Vojtech email 12/03/2025
71,Cell parameter c @140K,17.2412,0.00033,,Jan Rohlicek,VT-XRPD Empyrean PANalytical PIXcel3D Oxford Cryostream 700+,Stejfa Vojtech email 12/03/2025
72,Cell parameter c @130K,17.2345,0.00033,,Jan Rohlicek,VT-XRPD Empyrean PANalytical PIXcel3D Oxford Cryostream 700+,Stejfa Vojtech email 12/03/2025
73,Cell parameter c @120K,17.2277,0.00034,,Jan Rohlicek,VT-XRPD Empyrean PANalytical PIXcel3D Oxford Cryostream 700+,Stejfa Vojtech email 12/03/2025
74,Cell parameter c @110K,17.2215,0.00034,,Jan Rohlicek,VT-XRPD Empyrean PANalytical PIXcel3D Oxford Cryostream 700+,Stejfa Vojtech email 12/03/2025
75,Cell parameter c @100K,17.2153,0.00035,,Jan Rohlicek,VT-XRPD Empyrean PANalytical PIXcel3D Oxford Cryostream 700+,Stejfa Vojtech email 12/03/2025

File: Phenylpiracetam/Form_A_lattice_parameter_c_Couvrat.csv
Phenylpiracetam Form A,,,,,,,
Identifier,Property,Value (Angstrom),Std,N,Name,Comment,Reference
1,Cell parameter c @296.15K,17.41192,0.00267,1,Nicolas Couvrat ,Experimental data,Unpublished experimental data
2,Cell parameter c @304.15K,17.41964,0.00255,1,Nicolas Couvrat ,Experimental data,Unpublished experimental data
3,Cell parameter c @314.15K,17.42885,0.00248,1,Nicolas Couvrat ,Experimental data,Unpublished experimental data
4,Cell parameter c @324.15K,17.44491,0.00233,1,Nicolas Couvrat ,Experimental data,Unpublished experimental data
5,Cell parameter c @335.15K,17.45523,0.0023,1,Nicolas Couvrat ,Experimental data,Unpublished experimental data
6,Cell parameter c @345.15K,17.46939,0.00227,1,Nicolas Couvrat ,Experimental data,Unpublished experimental data
7,Cell parameter c @355.15K,17.48693,0.00276,1,Nicolas Couvrat ,Experimental data,Unpublished experimental data

File: Phenylpiracetam/Form_A_melting.csv
Phenylpiracetam Form A,,,,,,,
"Identifier,""	Property"",""		     Value (K)"",""		Std"","" 	N"",       Name,""	              Comment"",            Reference "
1,         Melting point,383.55,       ,     ,       Kons,                        20 K/min, Artis Kons e-mail 3 Sept 2024             
2,         Melting point,383.65,       ,     ,       Kons,                        20 K/min,
3,         Melting point,383.19,       ,     ,       Kons,                        10 K/min,
4,         Melting point,383.05,       ,     ,       Kons,                        10 K/min,             
5,         Melting point,382.91,       ,     ,       Kons,                        10 K/min,
6,         Melting point,383.25,       ,     ,       Kons,                        5 K/min,
7,         Melting point,384.55,       ,     ,       Kons,                        5 K/min,               
8,         Melting point,382.37,       ,     ,       Kons,                        1 K/min,
9,         Melting point,381.95,       ,     ,       Kons,                        1 K/min,
10,        Melting point,381.3,       ,     ,       Kons,                        1 K/min,
11,        Melting point,382.35,       ,     ,       Rekis_17,                           ,   10.1021/acs.cgd.6b01867
12,        Melting point,382.24,0.03,5,FelicianoTA,25 K/min (TA 2920MDSC),Artis Kons email 21/12/2024
13,        Melting point,383.25,0.17,9,FelicianoPerkin,25 K/min (Perkin Elmer DSC 7),Artis Kons email 21/12/2024
14,        Melting point,383.22,0.18,3,Stejfa Vojtech,10 K/min (TA DSC Discovery 2500), Stejfa Vojtech email 12/03/2025
