Repository: jagriabaptista/collaboration-bestcsp-experimental-data

File: Phenylpiracetam/Form_A_solubility_Acetonitrile.csv
Phenylpiracetam Form A
Identifier,	Property,		     Value (mole fraction),		Std, 	N,       Name,	              Comment,            Reference 
1,          Solubility,  0.01252, 0.00031, 6, Feliciano, acetonitrile 298.15K,

File: Phenylpiracetam/Form_A_solubility_nButOH.csv
Phenylpiracetam Form A
Identifier,	Property,		     Value (mole fraction),		Std, 	N,       Name,	              Comment,            Reference 
1,         Solubility,        0.01085,  0.00041     ,    6 ,       Feliciano,                        n-butanol 298.15K,

File: Phenylpiracetam/Form_A_unit_cell_volume.csv
Phenylpiracetam Form A,,,,,,,
Identifier,Property,Value (Angstrom^3),Std,N,Name,Comment,Reference
1,Unit cell volume @300K,1119.0,0.20,,Jan Rohlicek,VT-XRPD Empyrean PANalytical PIXcel3D Oxford Cryostream 700+,Stejfa Vojtech email 12/03/2025
2,Unit cell volume @290K,1116.6,0.19,,Jan Rohlicek,VT-XRPD Empyrean PANalytical PIXcel3D Oxford Cryostream 700+,Stejfa Vojtech email 12/03/2025
3,Unit cell volume @280K,1114.6,0.19,,Jan Rohlicek,VT-XRPD Empyrean PANalytical PIXcel3D Oxford Cryostream 700+,Stejfa Vojtech email 12/03/2025
4,Unit cell volume @270K,1112.7,0.19,,Jan Rohlicek,VT-XRPD Empyrean PANalytical PIXcel3D Oxford Cryostream 700+,Stejfa Vojtech email 12/03/2025
5,Unit cell volume @260K,1110.8,0.19,,Jan Rohlicek,VT-XRPD Empyrean PANalytical PIXcel3D Oxford Cryostream 700+,Stejfa Vojtech email 12/03/2025
6,Unit cell volume @250K,1108.9,0.19,,Jan Rohlicek,VT-XRPD Empyrean PANalytical PIXcel3D Oxford Cryostream 700+,Stejfa Vojtech email 12/03/2025
7,Unit cell volume @240K,1107.1,0.19,,Jan Rohlicek,VT-XRPD Empyrean PANalytical PIXcel3D Oxford Cryostream 700+,Stejfa Vojtech email 12/03/2025
8,Unit cell volume @230K,1105.2,0.19,,Jan Rohlicek,VT-XRPD Empyrean PANalytical PIXcel3D Oxford Cryostream 700+,Stejfa Vojtech email 12/03/2025
9,Unit cell volume @220K,1103.4,0.19,,Jan Rohlicek,VT-XRPD Empyrean PANalytical PIXcel3D Oxford Cryostream 700+,Stejfa Vojtech email 12/03/2025
10,Unit cell volume @210K,1101.6,0.19,,Jan Rohlicek,VT-XRPD Empyrean PANalytical PIXcel3D Oxford Cryostream 700+,Stejfa Vojtech email 12/03/2025
11,Unit cell volume @200K,1099.8,0.19,,Jan Rohlicek,VT-XRPD Empyrean PANalytical PIXcel3D Oxford Cryostream 700+,Stejfa Vojtech email 12/03/2025
12,Unit cell volume @190K,1098.0,0.19,,Jan Rohlicek,VT-XRPD Empyrean PANalytical PIXcel3D Oxford Cryostream 700+,Stejfa Vojtech email 12/03/2025
13,Unit cell volume @180K,1096.3,0.19,,Jan Rohlicek,VT-XRPD Empyrean PANalytical PIXcel3D Oxford Cryostream 700+,Stejfa Vojtech email 12/03/2025
14,Unit cell volume @170K,1094.6,0.19,,Jan Rohlicek,VT-XRPD Empyrean PANalytical PIXcel3D Oxford Cryostream 700+,Stejfa Vojtech email 12/03/2025
15,Unit cell volume @160K,1093.0,0.19,,Jan Rohlicek,VT-XRPD Empyrean PANalytical PIXcel3D Oxford Cryostream 700+,Stejfa Vojtech email 12/03/2025
16,Unit cell volume @150K,1091.4,0.19,,Jan Rohlicek,VT-XRPD Empyrean PANalytical PIXcel3D Oxford Cryostream 700+,Stejfa Vojtech email 12/03/2025
17,Unit cell volume @140K,1089.9,0.19,,Jan Rohlicek,VT-XRPD Empyrean PANalytical PIXcel3D Oxford Cryostream 700+,Stejfa Vojtech email 12/03/2025
18,Unit cell volume @130K,1088.4,0.19,,Jan Rohlicek,VT-XRPD Empyrean PANalytical PIXcel3D Oxford Cryostream 700+,Stejfa Vojtech email 12/03/2025
19,Unit cell volume @120K,1086.9,0.20,,Jan Rohlicek,VT-XRPD Empyrean PANalytical PIXcel3D Oxford Cryostream 700+,Stejfa Vojtech email 12/03/2025
20,Unit cell volume @110K,1085.4,0.20,,Jan Rohlicek,VT-XRPD Empyrean PANalytical PIXcel3D Oxford Cryostream 700+,Stejfa Vojtech email 12/03/2025
21,Unit cell volume @100K,1084.0,0.20,,Jan Rohlicek,VT-XRPD Empyrean PANalytical PIXcel3D Oxford Cryostream 700+,Stejfa Vojtech email 12/03/2025
22,Unit cell volume @110K,1085.4,0.20,,Jan Rohlicek,VT-XRPD Empyrean PANalytical PIXcel3D Oxford Cryostream 700+,Stejfa Vojtech email 12/03/2025
23,Unit cell volume @120K,1086.9,0.19,,Jan Rohlicek,VT-XRPD Empyrean PANalytical PIXcel3D Oxford Cryostream 700+,Stejfa Vojtech email 12/03/2025
24,Unit cell volume @130K,1088.4,0.19,,Jan Rohlicek,VT-XRPD Empyrean PANalytical PIXcel3D Oxford Cryostream 700+,Stejfa Vojtech email 12/03/2025
25,Unit cell volume @140K,1089.8,0.19,,Jan Rohlicek,VT-XRPD Empyrean PANalytical PIXcel3D Oxford Cryostream 700+,Stejfa Vojtech email 12/03/2025
26,Unit cell volume @150K,1091.4,0.18,,Jan Rohlicek,VT-XRPD Empyrean PANalytical PIXcel3D Oxford Cryostream 700+,Stejfa Vojtech email 12/03/2025
27,Unit cell volume @160K,1093.0,0.19,,Jan Rohlicek,VT-XRPD Empyrean PANalytical PIXcel3D Oxford Cryostream 700+,Stejfa Vojtech email 12/03/2025
28,Unit cell volume @170K,1094.7,0.18,,Jan Rohlicek,VT-XRPD Empyrean PANalytical PIXcel3D Oxford Cryostream 700+,Stejfa Vojtech email 12/03/2025
29,Unit cell volume @180K,1096.3,0.19,,Jan Rohlicek,VT-XRPD Empyrean PANalytical PIXcel3D Oxford Cryostream 700+,Stejfa Vojtech email 12/03/2025
30,Unit cell volume @190K,1098.0,0.19,,Jan Rohlicek,VT-XRPD Empyrean PANalytical PIXcel3D Oxford Cryostream 700+,Stejfa Vojtech email 12/03/2025
31,Unit cell volume @200K,1099.8,0.19,,Jan Rohlicek,VT-XRPD Empyrean PANalytical PIXcel3D Oxford Cryostream 700+,Stejfa Vojtech email 12/03/2025
32,Unit cell volume @210K,1101.6,0.19,,Jan Rohlicek,VT-XRPD Empyrean PANalytical PIXcel3D Oxford Cryostream 700+,Stejfa Vojtech email 12/03/2025
33,Unit cell volume @220K,1103.4,0.19,,Jan Rohlicek,VT-XRPD Empyrean PANalytical PIXcel3D Oxford Cryostream 700+,Stejfa Vojtech email 12/03/2025
34,Unit cell volume @230K,1105.3,0.18,,Jan Rohlicek,VT-XRPD Empyrean PANalytical PIXcel3D Oxford Cryostream 700+,Stejfa Vojtech email 12/03/2025
35,Unit cell volume @240K,1107.1,0.18,,Jan Rohlicek,VT-XRPD Empyrean PANalytical PIXcel3D Oxford Cryostream 700+,Stejfa Vojtech email 12/03/2025
36,Unit cell volume @250K,1109.0,0.19,,Jan Rohlicek,VT-XRPD Empyrean PANalytical PIXcel3D Oxford Cryostream 700+,Stejfa Vojtech email 12/03/2025
37,Unit cell volume @260K,1110.9,0.18,,Jan Rohlicek,VT-XRPD Empyrean PANalytical PIXcel3D Oxford Cryostream 700+,Stejfa Vojtech email 12/03/2025
38,Unit cell volume @270K,1112.8,0.19,,Jan Rohlicek,VT-XRPD Empyrean PANalytical PIXcel3D Oxford Cryostream 700+,Stejfa Vojtech email 12/03/2025
39,Unit cell volume @280K,1114.7,0.19,,Jan Rohlicek,VT-XRPD Empyrean PANalytical PIXcel3D Oxford Cryostream 700+,Stejfa Vojtech email 12/03/2025
40,Unit cell volume @290K,1116.6,0.19,,Jan Rohlicek,VT-XRPD Empyrean PANalytical PIXcel3D Oxford Cryostream 700+,Stejfa Vojtech email 12/03/2025
41,Unit cell volume @300K,1118.6,0.19,,Jan Rohlicek,VT-XRPD Empyrean PANalytical PIXcel3D Oxford Cryostream 700+,Stejfa Vojtech email 12/03/2025
42,Unit cell volume @310K,1120.6,0.19,,Jan Rohlicek,VT-XRPD Empyrean PANalytical PIXcel3D Oxford Cryostream 700+,Stejfa Vojtech email 12/03/2025
43,Unit cell volume @320K,1122.8,0.20,,Jan Rohlicek,VT-XRPD Empyrean PANalytical PIXcel3D Oxford Cryostream 700+,Stejfa Vojtech email 12/03/2025
44,Unit cell volume @330K,1125.0,0.20,,Jan Rohlicek,VT-XRPD Empyrean PANalytical PIXcel3D Oxford Cryostream 700+,Stejfa Vojtech email 12/03/2025
45,Unit cell volume @340K,1127.2,0.20,,Jan Rohlicek,VT-XRPD Empyrean PANalytical PIXcel3D Oxford Cryostream 700+,Stejfa Vojtech email 12/03/2025
46,Unit cell volume @350K,1129.5,0.20,,Jan Rohlicek,VT-XRPD Empyrean PANalytical PIXcel3D Oxford Cryostream 700+,Stejfa Vojtech email 12/03/2025
47,Unit cell volume @360K,1131.9,0.20,,Jan Rohlicek,VT-XRPD Empyrean PANalytical PIXcel3D Oxford Cryostream 700+,Stejfa Vojtech email 12/03/2025
48,Unit cell volume @370K,1134.2,0.21,,Jan Rohlicek,VT-XRPD Empyrean PANalytical PIXcel3D Oxford Cryostream 700+,Stejfa Vojtech email 12/03/2025
49,Unit cell volume @360K,1131.8,0.20,,Jan Rohlicek,VT-XRPD Empyrean PANalytical PIXcel3D Oxford Cryostream 700+,Stejfa Vojtech email 12/03/2025
50,Unit cell volume @350K,1129.4,0.20,,Jan Rohlicek,VT-XRPD Empyrean PANalytical PIXcel3D Oxford Cryostream 700+,Stejfa Vojtech email 12/03/2025
51,Unit cell volume @340K,1127.2,0.20,,Jan Rohlicek,VT-XRPD Empyrean PANalytical PIXcel3D Oxford Cryostream 700+,Stejfa Vojtech email 12/03/2025
52,Unit cell volume @330K,1124.9,0.19,,Jan Rohlicek,VT-XRPD Empyrean PANalytical PIXcel3D Oxford Cryostream 700+,Stejfa Vojtech email 12/03/2025
53,Unit cell volume @320K,1122.7,0.19,,Jan Rohlicek,VT-XRPD Empyrean PANalytical PIXcel3D Oxford Cryostream 700+,Stejfa Vojtech email 12/03/2025
54,Unit cell volume @310K,1120.5,0.19,,Jan Rohlicek,VT-XRPD Empyrean PANalytical PIXcel3D Oxford Cryostream 700+,Stejfa Vojtech email 12/03/2025
55,Unit cell volume @300K,1118.5,0.18,,Jan Rohlicek,VT-XRPD Empyrean PANalytical PIXcel3D Oxford Cryostream 700+,Stejfa Vojtech email 12/03/2025
56,Unit cell volume @290K,1116.5,0.18,,Jan Rohlicek,VT-XRPD Empyrean PANalytical PIXcel3D Oxford Cryostream 700+,Stejfa Vojtech email 12/03/2025
57,Unit cell volume @280K,1114.6,0.19,,Jan Rohlicek,VT-XRPD Empyrean PANalytical PIXcel3D Oxford Cryostream 700+,Stejfa Vojtech email 12/03/2025
58,Unit cell volume @270K,1112.7,0.18,,Jan Rohlicek,VT-XRPD Empyrean PANalytical PIXcel3D Oxford Cryostream 700+,Stejfa Vojtech email 12/03/2025
59,Unit cell volume @260K,1110.8,0.19,,Jan Rohlicek,VT-XRPD Empyrean PANalytical PIXcel3D Oxford Cryostream 700+,Stejfa Vojtech email 12/03/2025
60,Unit cell volume @250K,1108.9,0.19,,Jan Rohlicek,VT-XRPD Empyrean PANalytical PIXcel3D Oxford Cryostream 700+,Stejfa Vojtech email 12/03/2025
61,Unit cell volume @240K,1107.1,0.18,,Jan Rohlicek,VT-XRPD Empyrean PANalytical PIXcel3D Oxford Cryostream 700+,Stejfa Vojtech email 12/03/2025
62,Unit cell volume @230K,1105.3,0.18,,Jan Rohlicek,VT-XRPD Empyrean PANalytical PIXcel3D Oxford Cryostream 700+,Stejfa Vojtech email 12/03/2025
63,Unit cell volume @220K,1103.4,0.18,,Jan Rohlicek,VT-XRPD Empyrean PANalytical PIXcel3D Oxford Cryostream 700+,Stejfa Vojtech email 12/03/2025
64,Unit cell volume @210K,1101.6,0.19,,Jan Rohlicek,VT-XRPD Empyrean PANalytical PIXcel3D Oxford Cryostream 700+,Stejfa Vojtech email 12/03/2025
65,Unit cell volume @200K,1099.8,0.19,,Jan Rohlicek,VT-XRPD Empyrean PANalytical PIXcel3D Oxford Cryostream 700+,Stejfa Vojtech email 12/03/2025
66,Unit cell volume @190K,1098.0,0.19,,Jan Rohlicek,VT-XRPD Empyrean PANalytical PIXcel3D Oxford Cryostream 700+,Stejfa Vojtech email 12/03/2025
67,Unit cell volume @180K,1096.3,0.19,,Jan Rohlicek,VT-XRPD Empyrean PANalytical PIXcel3D Oxford Cryostream 700+,Stejfa Vojtech email 12/03/2025
68,Unit cell volume @170K,1094.7,0.18,,Jan Rohlicek,VT-XRPD Empyrean PANalytical PIXcel3D Oxford Cryostream 700+,Stejfa Vojtech email 12/03/2025
69,Unit cell volume @160K,1093.0,0.19,,Jan Rohlicek,VT-XRPD Empyrean PANalytical PIXcel3D Oxford Cryostream 700+,Stejfa Vojtech email 12/03/2025
70,Unit cell volume @150K,1091.5,0.19,,Jan Rohlicek,VT-XRPD Empyrean PANalytical PIXcel3D Oxford Cryostream 700+,Stejfa Vojtech email 12/03/2025
71,Unit cell volume @140K,1089.9,0.19,,Jan Rohlicek,VT-XRPD Empyrean PANalytical PIXcel3D Oxford Cryostream 700+,Stejfa Vojtech email 12/03/2025
72,Unit cell volume @130K,1088.4,0.19,,Jan Rohlicek,VT-XRPD Empyrean PANalytical PIXcel3D Oxford Cryostream 700+,Stejfa Vojtech email 12/03/2025
73,Unit cell volume @120K,1087.0,0.20,,Jan Rohlicek,VT-XRPD Empyrean PANalytical PIXcel3D Oxford Cryostream 700+,Stejfa Vojtech email 12/03/2025
74,Unit cell volume @110K,1085.4,0.19,,Jan Rohlicek,VT-XRPD Empyrean PANalytical PIXcel3D Oxford Cryostream 700+,Stejfa Vojtech email 12/03/2025
75,Unit cell volume @100K,1084.0,0.20,,Jan Rohlicek,VT-XRPD Empyrean PANalytical PIXcel3D Oxford Cryostream 700+,Stejfa Vojtech email 12/03/2025

File: Phenylpiracetam/Form_A_unit_cell_volume_Z.csv
Phenylpiracetam Form A,,,,,,,
Identifier,Property,Value (Angstrom^3),Std,N,Name,Comment,Reference
1,Unit cell volume/Z @296.15K,1120.44437,0.753712305,1,Nicolas Couvrat ,Experimental data,Unpublished experimental data
2,Unit cell volume/Z @304.15K,1122.60652,0.609208643,1,Nicolas Couvrat ,Experimental data,Unpublished experimental data
3,Unit cell volume/Z @314.15K,1124.94899,0.608661597,1,Nicolas Couvrat ,Experimental data,Unpublished experimental data
4,Unit cell volume/Z @324.15K,1129.73385,0.574661883,1,Nicolas Couvrat ,Experimental data,Unpublished experimental data
5,Unit cell volume/Z @335.15K,1132.32463,0.566699990,1,Nicolas Couvrat ,Experimental data,Unpublished experimental data
6,Unit cell volume/Z @345.15K,1135.48226,0.502940758,1,Nicolas Couvrat ,Experimental data,Unpublished experimental data
7,Unit cell volume/Z @355.15K,1138.58035,0.382849719,1,Nicolas Couvrat ,Experimental data,Unpublished experimental data

File: Phenylpiracetam/Form_B_heat_capacity.csv
Phenylpiracetam Form B,,,,,,,
Identifier,Property,Value (J/molK),Std,N,Name,Comment,Reference
1,Heat capacity @240K,216.7,,,Stejfa Vojtech,Setaram Microcalvet (Continous method, three-step evaluation),Stejfa Vojtech email 12/03/2025
2,Heat capacity @245K,220.9,,,Stejfa Vojtech,Setaram Microcalvet (Continous method, three-step evaluation),Stejfa Vojtech email 12/03/2025
3,Heat capacity @250K,225.2,,,Stejfa Vojtech,Setaram Microcalvet (Continous method, three-step evaluation),Stejfa Vojtech email 12/03/2025
4,Heat capacity @255K,229.4,,,Stejfa Vojtech,Setaram Microcalvet (Continous method, three-step evaluation),Stejfa Vojtech email 12/03/2025
5,Heat capacity @260K,233.6,,,Stejfa Vojtech,Setaram Microcalvet (Continous method, three-step evaluation),Stejfa Vojtech email 12/03/2025
6,Heat capacity @265K,237.8,,,Stejfa Vojtech,Setaram Microcalvet (Continous method, three-step evaluation),Stejfa Vojtech email 12/03/2025
7,Heat capacity @270K,242.4,,,Stejfa Vojtech,Setaram Microcalvet (Continous method, three-step evaluation),Stejfa Vojtech email 12/03/2025
8,Heat capacity @275K,246.7,,,Stejfa Vojtech,Setaram Microcalvet (Continous method, three-step evaluation),Stejfa Vojtech email 12/03/2025
9,Heat capacity @280K,250.9,,,Stejfa Vojtech,Setaram Microcalvet (Continous method, three-step evaluation),Stejfa Vojtech email 12/03/2025
10,Heat capacity @285K,255.4,,,Stejfa Vojtech,Setaram Microcalvet (Continous method, three-step evaluation),Stejfa Vojtech email 12/03/2025
11,Heat capacity @290K,259.7,,,Stejfa Vojtech,Setaram Microcalvet (Continous method, three-step evaluation),Stejfa Vojtech email 12/03/2025
12,Heat capacity @295K,264.0,,,Stejfa Vojtech,Setaram Microcalvet (Continous method, three-step evaluation),Stejfa Vojtech email 12/03/2025
13,Heat capacity @300K,268.3,,,Stejfa Vojtech,Setaram Microcalvet (Continous method, three-step evaluation),Stejfa Vojtech email 12/03/2025
14,Heat capacity @305K,272.6,,,Stejfa Vojtech,Setaram Microcalvet (Continous method, three-step evaluation),Stejfa Vojtech email 12/03/2025
15,Heat capacity @310K,276.9,,,Stejfa Vojtech,Setaram Microcalvet (Continous method, three-step evaluation),Stejfa Vojtech email 12/03/2025
16,Heat capacity @315K,281.2,,,Stejfa Vojtech,Setaram Microcalvet (Continous method, three-step evaluation),Stejfa Vojtech email 12/03/2025
17,Heat capacity @320K,285.4,,,Stejfa Vojtech,Setaram Microcalvet (Continous method, three-step evaluation),Stejfa Vojtech email 12/03/2025
18,Heat capacity @325K,289.6,,,Stejfa Vojtech,Setaram Microcalvet (Continous method, three-step evaluation),Stejfa Vojtech email 12/03/2025
19,Heat capacity @330K,294.0,,,Stejfa Vojtech,Setaram Microcalvet (Continous method, three-step evaluation),Stejfa Vojtech email 12/03/2025
20,Heat capacity @335K,298.3,,,Stejfa Vojtech,Setaram Microcalvet (Continous method, three-step evaluation),Stejfa Vojtech email 12/03/2025
21,Heat capacity @340K,302.5,,,Stejfa Vojtech,Setaram Microcalvet (Continous method, three-step evaluation),Stejfa Vojtech email 12/03/2025
22,Heat capacity @345K,306.8,,,Stejfa Vojtech,Setaram Microcalvet (Continous method, three-step evaluation),Stejfa Vojtech email 12/03/2025
23,Heat capacity @350K,311.0,,,Stejfa Vojtech,Setaram Microcalvet (Continous method, three-step evaluation),Stejfa Vojtech email 12/03/2025
24,Heat capacity @307.70K,272.11,,,Rekis_17,,,10.1021/acs.cgd.6b01867
25,Heat capacity @315.72K,280.65,,,Rekis_17,,,10.1021/acs.cgd.6b01867
26,Heat capacity @323.72K,287.80,,,Rekis_17,,,10.1021/acs.cgd.6b01867
27,Heat capacity @331.72K,296.61,,,Rekis_17,,,10.1021/acs.cgd.6b01867
28,Heat capacity @339.71K,302.88,,,Rekis_17,,,10.1021/acs.cgd.6b01867
29,Heat capacity @347.71K,309.45,,,Rekis_17,,,10.1021/acs.cgd.6b01867
30,Heat capacity @355.71K,316.86,,,Rekis_17,,,10.1021/acs.cgd.6b01867
31,Heat capacity @363.70K,325.56,,,Rekis_17,,,10.1021/acs.cgd.6b01867
32,Heat capacity @371.70K,331.50,,,Rekis_17,,,10.1021/acs.cgd.6b01867
33,Heat capacity @379.70K,342.12,,,Rekis_17,,,10.1021/acs.cgd.6b01867

File: Phenylpiracetam/Form_B_lattice_parameter_b.csv
Phenylpiracetam Form B,,,,,,,
Identifier,Property,Value (Angstrom),Std,N,Name,Comment,Reference
1,Cell parameter b @385K,11.6209,0.00016,,Jan Rohlicek,VT-XRPD Empyrean PANalytical PIXcel3D Oxford Cryostream 700+,Stejfa Vojtech email 12/03/2025
2,Cell parameter b @380K,11.6173,0.00015,,Jan Rohlicek,VT-XRPD Empyrean PANalytical PIXcel3D Oxford Cryostream 700+,Stejfa Vojtech email 12/03/2025
3,Cell parameter b @370K,11.6108,0.00016,,Jan Rohlicek,VT-XRPD Empyrean PANalytical PIXcel3D Oxford Cryostream 700+,Stejfa Vojtech email 12/03/2025
4,Cell parameter b @360K,11.6034,0.00015,,Jan Rohlicek,VT-XRPD Empyrean PANalytical PIXcel3D Oxford Cryostream 700+,Stejfa Vojtech email 12/03/2025
5,Cell parameter b @350K,11.5945,0.00015,,Jan Rohlicek,VT-XRPD Empyrean PANalytical PIXcel3D Oxford Cryostream 700+,Stejfa Vojtech email 12/03/2025
6,Cell parameter b @340K,11.5866,0.00015,,Jan Rohlicek,VT-XRPD Empyrean PANalytical PIXcel3D Oxford Cryostream 700+,Stejfa Vojtech email 12/03/2025
7,Cell parameter b @330K,11.5790,0.00015,,Jan Rohlicek,VT-XRPD Empyrean PANalytical PIXcel3D Oxford Cryostream 700+,Stejfa Vojtech email 12/03/2025
8,Cell parameter b @320K,11.5715,0.00015,,Jan Rohlicek,VT-XRPD Empyrean PANalytical PIXcel3D Oxford Cryostream 700+,Stejfa Vojtech email 12/03/2025
9,Cell parameter b @310K,11.5639,0.00015,,Jan Rohlicek,VT-XRPD Empyrean PANalytical PIXcel3D Oxford Cryostream 700+,Stejfa Vojtech email 12/03/2025
10,Cell parameter b @300K,11.5564,0.00015,,Jan Rohlicek,VT-XRPD Empyrean PANalytical PIXcel3D Oxford Cryostream 700+,Stejfa Vojtech email 12/03/2025
11,Cell parameter b @290K,11.5499,0.00015,,Jan Rohlicek,VT-XRPD Empyrean PANalytical PIXcel3D Oxford Cryostream 700+,Stejfa Vojtech email 12/03/2025
12,Cell parameter b @280K,11.5430,0.00015,,Jan Rohlicek,VT-XRPD Empyrean PANalytical PIXcel3D Oxford Cryostream 700+,Stejfa Vojtech email 12/03/2025
13,Cell parameter b @270K,11.5360,0.00015,,Jan Rohlicek,VT-XRPD Empyrean PANalytical PIXcel3D Oxford Cryostream 700+,Stejfa Vojtech email 12/03/2025
14,Cell parameter b @260K,11.5289,0.00015,,Jan Rohlicek,VT-XRPD Empyrean PANalytical PIXcel3D Oxford Cryostream 700+,Stejfa Vojtech email 12/03/2025
15,Cell parameter b @250K,11.5224,0.00015,,Jan Rohlicek,VT-XRPD Empyrean PANalytical PIXcel3D Oxford Cryostream 700+,Stejfa Vojtech email 12/03/2025
16,Cell parameter b @240K,11.5155,0.00015,,Jan Rohlicek,VT-XRPD Empyrean PANalytical PIXcel3D Oxford Cryostream 700+,Stejfa Vojtech email 12/03/2025
17,Cell parameter b @230K,11.5083,0.00016,,Jan Rohlicek,VT-XRPD Empyrean PANalytical PIXcel3D Oxford Cryostream 700+,Stejfa Vojtech email 12/03/2025
18,Cell parameter b @220K,11.5017,0.00015,,Jan Rohlicek,VT-XRPD Empyrean PANalytical PIXcel3D Oxford Cryostream 700+,Stejfa Vojtech email 12/03/2025
19,Cell parameter b @210K,11.4950,0.00016,,Jan Rohlicek,VT-XRPD Empyrean PANalytical PIXcel3D Oxford Cryostream 700+,Stejfa Vojtech email 12/03/2025
20,Cell parameter b @200K,11.4881,0.00016,,Jan Rohlicek,VT-XRPD Empyrean PANalytical PIXcel3D Oxford Cryostream 700+,Stejfa Vojtech email 12/03/2025
21,Cell parameter b @190K,11.4815,0.00015,,Jan Rohlicek,VT-XRPD Empyrean PANalytical PIXcel3D Oxford Cryostream 700+,Stejfa Vojtech email 12/03/2025
22,Cell parameter b @180K,11.4750,0.00015,,Jan Rohlicek,VT-XRPD Empyrean PANalytical PIXcel3D Oxford Cryostream 700+,Stejfa Vojtech email 12/03/2025
23,Cell parameter b @170K,11.4688,0.00015,,Jan Rohlicek,VT-XRPD Empyrean PANalytical PIXcel3D Oxford Cryostream 700+,Stejfa Vojtech email 12/03/2025
24,Cell parameter b @160K,11.4625,0.00015,,Jan Rohlicek,VT-XRPD Empyrean PANalytical PIXcel3D Oxford Cryostream 700+,Stejfa Vojtech email 12/03/2025
25,Cell parameter b @150K,11.4565,0.00015,,Jan Rohlicek,VT-XRPD Empyrean PANalytical PIXcel3D Oxford Cryostream 700+,Stejfa Vojtech email 12/03/2025
26,Cell parameter b @140K,11.4505,0.00015,,Jan Rohlicek,VT-XRPD Empyrean PANalytical PIXcel3D Oxford Cryostream 700+,Stejfa Vojtech email 12/03/2025
27,Cell parameter b @130K,11.4450,0.00015,,Jan Rohlicek,VT-XRPD Empyrean PANalytical PIXcel3D Oxford Cryostream 700+,Stejfa Vojtech email 12/03/2025
28,Cell parameter b @120K,11.4394,0.00015,,Jan Rohlicek,VT-XRPD Empyrean PANalytical PIXcel3D Oxford Cryostream 700+,Stejfa Vojtech email 12/03/2025
29,Cell parameter b @110K,11.4334,0.00015,,Jan Rohlicek,VT-XRPD Empyrean PANalytical PIXcel3D Oxford Cryostream 700+,Stejfa Vojtech email 12/03/2025
30,Cell parameter b @100K,11.4283,0.00015,,Jan Rohlicek,VT-XRPD Empyrean PANalytical PIXcel3D Oxford Cryostream 700+,Stejfa Vojtech email 12/03/2025
31,Cell parameter b @110K,11.4334,0.00015,,Jan Rohlicek,VT-XRPD Empyrean PANalytical PIXcel3D Oxford Cryostream 700+,Stejfa Vojtech email 12/03/2025
32,Cell parameter b @120K,11.4392,0.00015,,Jan Rohlicek,VT-XRPD Empyrean PANalytical PIXcel3D Oxford Cryostream 700+,Stejfa Vojtech email 12/03/2025
33,Cell parameter b @130K,11.4451,0.00015,,Jan Rohlicek,VT-XRPD Empyrean PANalytical PIXcel3D Oxford Cryostream 700+,Stejfa Vojtech email 12/03/2025
34,Cell parameter b @140K,11.4504,0.00015,,Jan Rohlicek,VT-XRPD Empyrean PANalytical PIXcel3D Oxford Cryostream 700+,Stejfa Vojtech email 12/03/2025
35,Cell parameter b @150K,11.4563,0.00015,,Jan Rohlicek,VT-XRPD Empyrean PANalytical PIXcel3D Oxford Cryostream 700+,Stejfa Vojtech email 12/03/2025
36,Cell parameter b @160K,11.4622,0.00016,,Jan Rohlicek,VT-XRPD Empyrean PANalytical PIXcel3D Oxford Cryostream 700+,Stejfa Vojtech email 12/03/2025
37,Cell parameter b @170K,11.4685,0.00015,,Jan Rohlicek,VT-XRPD Empyrean PANalytical PIXcel3D Oxford Cryostream 700+,Stejfa Vojtech email 12/03/2025
38,Cell parameter b @180K,11.4747,0.00015,,Jan Rohlicek,VT-XRPD Empyrean PANalytical PIXcel3D Oxford Cryostream 700+,Stejfa Vojtech email 12/03/2025
39,Cell parameter b @190K,11.4812,0.00015,,Jan Rohlicek,VT-XRPD Empyrean PANalytical PIXcel3D Oxford Cryostream 700+,Stejfa Vojtech email 12/03/2025
40,Cell parameter b @200K,11.4878,0.00015,,Jan Rohlicek,VT-XRPD Empyrean PANalytical PIXcel3D Oxford Cryostream 700+,Stejfa Vojtech email 12/03/2025
41,Cell parameter b @210K,11.4947,0.00015,,Jan Rohlicek,VT-XRPD Empyrean PANalytical PIXcel3D Oxford Cryostream 700+,Stejfa Vojtech email 12/03/2025
42,Cell parameter b @220K,11.5014,0.00015,,Jan Rohlicek,VT-XRPD Empyrean PANalytical PIXcel3D Oxford Cryostream 700+,Stejfa Vojtech email 12/03/2025
43,Cell parameter b @230K,11.5084,0.00015,,Jan Rohlicek,VT-XRPD Empyrean PANalytical PIXcel3D Oxford Cryostream 700+,Stejfa Vojtech email 12/03/2025
44,Cell parameter b @240K,11.5152,0.00015,,Jan Rohlicek,VT-XRPD Empyrean PANalytical PIXcel3D Oxford Cryostream 700+,Stejfa Vojtech email 12/03/2025
45,Cell parameter b @250K,11.5222,0.00015,,Jan Rohlicek,VT-XRPD Empyrean PANalytical PIXcel3D Oxford Cryostream 700+,Stejfa Vojtech email 12/03/2025
46,Cell parameter b @260K,11.5294,0.00015,,Jan Rohlicek,VT-XRPD Empyrean PANalytical PIXcel3D Oxford Cryostream 700+,Stejfa Vojtech email 12/03/2025
47,Cell parameter b @270K,11.5363,0.00015,,Jan Rohlicek,VT-XRPD Empyrean PANalytical PIXcel3D Oxford Cryostream 700+,Stejfa Vojtech email 12/03/2025
48,Cell parameter b @280K,11.5434,0.00014,,Jan Rohlicek,VT-XRPD Empyrean PANalytical PIXcel3D Oxford Cryostream 700+,Stejfa Vojtech email 12/03/2025
49,Cell parameter b @290K,11.5503,0.00015,,Jan Rohlicek,VT-XRPD Empyrean PANalytical PIXcel3D Oxford Cryostream 700+,Stejfa Vojtech email 12/03/2025
50,Cell parameter b @300K,11.5572,0.00015,,Jan Rohlicek,VT-XRPD Empyrean PANalytical PIXcel3D Oxford Cryostream 700+,Stejfa Vojtech email 12/03/2025
51,Cell parameter b @310K,11.5645,0.00015,,Jan Rohlicek,VT-XRPD Empyrean PANalytical PIXcel3D Oxford Cryostream 700+,Stejfa Vojtech email 12/03/2025
52,Cell parameter b @320K,11.5721,0.00015,,Jan Rohlicek,VT-XRPD Empyrean PANalytical PIXcel3D Oxford Cryostream 700+,Stejfa Vojtech email 12/03/2025
53,Cell parameter b @330K,11.5798,0.00015,,Jan Rohlicek,VT-XRPD Empyrean PANalytical PIXcel3D Oxford Cryostream 700+,Stejfa Vojtech email 12/03/2025
54,Cell parameter b @340K,11.5876,0.00015,,Jan Rohlicek,VT-XRPD Empyrean PANalytical PIXcel3D Oxford Cryostream 700+,Stejfa Vojtech email 12/03/2025
55,Cell parameter b @350K,11.5954,0.00015,,Jan Rohlicek,VT-XRPD Empyrean PANalytical PIXcel3D Oxford Cryostream 700+,Stejfa Vojtech email 12/03/2025
56,Cell parameter b @360K,11.6033,0.00015,,Jan Rohlicek,VT-XRPD Empyrean PANalytical PIXcel3D Oxford Cryostream 700+,Stejfa Vojtech email 12/03/2025
57,Cell parameter b @370K,11.6103,0.00017,,Jan Rohlicek,VT-XRPD Empyrean PANalytical PIXcel3D Oxford Cryostream 700+,Stejfa Vojtech email 12/03/2025
58,Cell parameter b @380K,11.6173,0.00016,,Jan Rohlicek,VT-XRPD Empyrean PANalytical PIXcel3D Oxford Cryostream 700+,Stejfa Vojtech email 12/03/2025

File: Phenylpiracetam/Form_B_lattice_parameter_c.csv
Phenylpiracetam Form B,,,,,,,
Identifier,Property,Value (Angstrom),Std,N,Name,Comment,Reference
1,Cell parameter c @385K,23.9070,0.00054,,Jan Rohlicek,VT-XRPD Empyrean PANalytical PIXcel3D Oxford Cryostream 700+,Stejfa Vojtech email 12/03/2025
2,Cell parameter c @380K,23.9093,0.00053,,Jan Rohlicek,VT-XRPD Empyrean PANalytical PIXcel3D Oxford Cryostream 700+,Stejfa Vojtech email 12/03/2025
3,Cell parameter c @370K,23.9158,0.00056,,Jan Rohlicek,VT-XRPD Empyrean PANalytical PIXcel3D Oxford Cryostream 700+,Stejfa Vojtech email 12/03/2025
4,Cell parameter c @360K,23.9200,0.00052,,Jan Rohlicek,VT-XRPD Empyrean PANalytical PIXcel3D Oxford Cryostream 700+,Stejfa Vojtech email 12/03/2025
5,Cell parameter c @350K,23.9290,0.00053,,Jan Rohlicek,VT-XRPD Empyrean PANalytical PIXcel3D Oxford Cryostream 700+,Stejfa Vojtech email 12/03/2025
6,Cell parameter c @340K,23.9343,0.00051,,Jan Rohlicek,VT-XRPD Empyrean PANalytical PIXcel3D Oxford Cryostream 700+,Stejfa Vojtech email 12/03/2025
7,Cell parameter c @330K,23.9395,0.00051,,Jan Rohlicek,VT-XRPD Empyrean PANalytical PIXcel3D Oxford Cryostream 700+,Stejfa Vojtech email 12/03/2025
8,Cell parameter c @320K,23.9462,0.00053,,Jan Rohlicek,VT-XRPD Empyrean PANalytical PIXcel3D Oxford Cryostream 700+,Stejfa Vojtech email 12/03/2025
9,Cell parameter c @310K,23.9501,0.00053,,Jan Rohlicek,VT-XRPD Empyrean PANalytical PIXcel3D Oxford Cryostream 700+,Stejfa Vojtech email 12/03/2025
10,Cell parameter c @300K,23.9573,0.00054,,Jan Rohlicek,VT-XRPD Empyrean PANalytical PIXcel3D Oxford Cryostream 700+,Stejfa Vojtech email 12/03/2025
11,Cell parameter c @290K,23.9618,0.00054,,Jan Rohlicek,VT-XRPD Empyrean PANalytical PIXcel3D Oxford Cryostream 700+,Stejfa Vojtech email 12/03/2025
12,Cell parameter c @280K,23.9669,0.00052,,Jan Rohlicek,VT-XRPD Empyrean PANalytical PIXcel3D Oxford Cryostream 700+,Stejfa Vojtech email 12/03/2025
13,Cell parameter c @270K,23.9721,0.00052,,Jan Rohlicek,VT-XRPD Empyrean PANalytical PIXcel3D Oxford Cryostream 700+,Stejfa Vojtech email 12/03/2025
14,Cell parameter c @260K,23.9771,0.00053,,Jan Rohlicek,VT-XRPD Empyrean PANalytical PIXcel3D Oxford Cryostream 700+,Stejfa Vojtech email 12/03/2025
15,Cell parameter c @250K,23.9814,0.00052,,Jan Rohlicek,VT-XRPD Empyrean PANalytical PIXcel3D Oxford Cryostream 700+,Stejfa Vojtech email 12/03/2025
16,Cell parameter c @240K,23.9869,0.00052,,Jan Rohlicek,VT-XRPD Empyrean PANalytical PIXcel3D Oxford Cryostream 700+,Stejfa Vojtech email 12/03/2025
17,Cell parameter c @230K,23.9916,0.00054,,Jan Rohlicek,VT-XRPD Empyrean PANalytical PIXcel3D Oxford Cryostream 700+,Stejfa Vojtech email 12/03/2025
18,Cell parameter c @220K,23.9951,0.00053,,Jan Rohlicek,VT-XRPD Empyrean PANalytical PIXcel3D Oxford Cryostream 700+,Stejfa Vojtech email 12/03/2025
19,Cell parameter c @210K,23.9992,0.00053,,Jan Rohlicek,VT-XRPD Empyrean PANalytical PIXcel3D Oxford Cryostream 700+,Stejfa Vojtech email 12/03/2025
20,Cell parameter c @200K,24.0025,0.00053,,Jan Rohlicek,VT-XRPD Empyrean PANalytical PIXcel3D Oxford Cryostream 700+,Stejfa Vojtech email 12/03/2025
21,Cell parameter c @190K,24.0070,0.00052,,Jan Rohlicek,VT-XRPD Empyrean PANalytical PIXcel3D Oxford Cryostream 700+,Stejfa Vojtech email 12/03/2025
22,Cell parameter c @180K,24.0103,0.00052,,Jan Rohlicek,VT-XRPD Empyrean PANalytical PIXcel3D Oxford Cryostream 700+,Stejfa Vojtech email 12/03/2025
23,Cell parameter c @170K,24.0136,0.00053,,Jan Rohlicek,VT-XRPD Empyrean PANalytical PIXcel3D Oxford Cryostream 700+,Stejfa Vojtech email 12/03/2025
24,Cell parameter c @160K,24.0170,0.00053,,Jan Rohlicek,VT-XRPD Empyrean PANalytical PIXcel3D Oxford Cryostream 700+,Stejfa Vojtech email 12/03/2025
25,Cell parameter c @150K,24.0207,0.00052,,Jan Rohlicek,VT-XRPD Empyrean PANalytical PIXcel3D Oxford Cryostream 700+,Stejfa Vojtech email 12/03/2025
26,Cell parameter c @140K,24.0229,0.00054,,Jan Rohlicek,VT-XRPD Empyrean PANalytical PIXcel3D Oxford Cryostream 700+,Stejfa Vojtech email 12/03/2025
27,Cell parameter c @130K,24.0266,0.00053,,Jan Rohlicek,VT-XRPD Empyrean PANalytical PIXcel3D Oxford Cryostream 700+,Stejfa Vojtech email 12/03/2025
28,Cell parameter c @120K,24.0295,0.00054,,Jan Rohlicek,VT-XRPD Empyrean PANalytical PIXcel3D Oxford Cryostream 700+,Stejfa Vojtech email 12/03/2025
29,Cell parameter c @110K,24.0333,0.00053,,Jan Rohlicek,VT-XRPD Empyrean PANalytical PIXcel3D Oxford Cryostream 700+,Stejfa Vojtech email 12/03/2025
30,Cell parameter c @100K,24.0363,0.00054,,Jan Rohlicek,VT-XRPD Empyrean PANalytical PIXcel3D Oxford Cryostream 700+,Stejfa Vojtech email 12/03/2025
31,Cell parameter c @110K,24.0341,0.00053,,Jan Rohlicek,VT-XRPD Empyrean PANalytical PIXcel3D Oxford Cryostream 700+,Stejfa Vojtech email 12/03/2025
32,Cell parameter c @120K,24.0302,0.00053,,Jan Rohlicek,VT-XRPD Empyrean PANalytical PIXcel3D Oxford Cryostream 700+,Stejfa Vojtech email 12/03/2025
33,Cell parameter c @130K,24.0270,0.00051,,Jan Rohlicek,VT-XRPD Empyrean PANalytical PIXcel3D Oxford Cryostream 700+,Stejfa Vojtech email 12/03/2025
34,Cell parameter c @140K,24.0244,0.00052,,Jan Rohlicek,VT-XRPD Empyrean PANalytical PIXcel3D Oxford Cryostream 700+,Stejfa Vojtech email 12/03/2025
35,Cell parameter c @150K,24.0209,0.00052,,Jan Rohlicek,VT-XRPD Empyrean PANalytical PIXcel3D Oxford Cryostream 700+,Stejfa Vojtech email 12/03/2025
36,Cell parameter c @160K,24.0182,0.00055,,Jan Rohlicek,VT-XRPD Empyrean PANalytical PIXcel3D Oxford Cryostream 700+,Stejfa Vojtech email 12/03/2025
37,Cell parameter c @170K,24.0149,0.00052,,Jan Rohlicek,VT-XRPD Empyrean PANalytical PIXcel3D Oxford Cryostream 700+,Stejfa Vojtech email 12/03/2025
38,Cell parameter c @180K,24.0115,0.00051,,Jan Rohlicek,VT-XRPD Empyrean PANalytical PIXcel3D Oxford Cryostream 700+,Stejfa Vojtech email 12/03/2025
39,Cell parameter c @190K,24.0084,0.00051,,Jan Rohlicek,VT-XRPD Empyrean PANalytical PIXcel3D Oxford Cryostream 700+,Stejfa Vojtech email 12/03/2025
40,Cell parameter c @200K,24.0053,0.00050,,Jan Rohlicek,VT-XRPD Empyrean PANalytical PIXcel3D Oxford Cryostream 700+,Stejfa Vojtech email 12/03/2025
41,Cell parameter c @210K,24.0008,0.00052,,Jan Rohlicek,VT-XRPD Empyrean PANalytical PIXcel3D Oxford Cryostream 700+,Stejfa Vojtech email 12/03/2025
42,Cell parameter c @220K,23.9972,0.00051,,Jan Rohlicek,VT-XRPD Empyrean PANalytical PIXcel3D Oxford Cryostream 700+,Stejfa Vojtech email 12/03/2025
43,Cell parameter c @230K,23.9937,0.00051,,Jan Rohlicek,VT-XRPD Empyrean PANalytical PIXcel3D Oxford Cryostream 700+,Stejfa Vojtech email 12/03/2025
44,Cell parameter c @240K,23.9903,0.00051,,Jan Rohlicek,VT-XRPD Empyrean PANalytical PIXcel3D Oxford Cryostream 700+,Stejfa Vojtech email 12/03/2025
45,Cell parameter c @250K,23.9858,0.00050,,Jan Rohlicek,VT-XRPD Empyrean PANalytical PIXcel3D Oxford Cryostream 700+,Stejfa Vojtech email 12/03/2025
46,Cell parameter c @260K,23.9812,0.00052,,Jan Rohlicek,VT-XRPD Empyrean PANalytical PIXcel3D Oxford Cryostream 700+,Stejfa Vojtech email 12/03/2025
47,Cell parameter c @270K,23.9768,0.00051,,Jan Rohlicek,VT-XRPD Empyrean PANalytical PIXcel3D Oxford Cryostream 700+,Stejfa Vojtech email 12/03/2025
48,Cell parameter c @280K,23.9718,0.00050,,Jan Rohlicek,VT-XRPD Empyrean PANalytical PIXcel3D Oxford Cryostream 700+,Stejfa Vojtech email 12/03/2025
49,Cell parameter c @290K,23.9666,0.00051,,Jan Rohlicek,VT-XRPD Empyrean PANalytical PIXcel3D Oxford Cryostream 700+,Stejfa Vojtech email 12/03/2025
50,Cell parameter c @300K,23.9613,0.00051,,Jan Rohlicek,VT-XRPD Empyrean PANalytical PIXcel3D Oxford Cryostream 700+,Stejfa Vojtech email 12/03/2025
51,Cell parameter c @310K,23.9562,0.00050,,Jan Rohlicek,VT-XRPD Empyrean PANalytical PIXcel3D Oxford Cryostream 700+,Stejfa Vojtech email 12/03/2025
52,Cell parameter c @320K,23.9510,0.00051,,Jan Rohlicek,VT-XRPD Empyrean PANalytical PIXcel3D Oxford Cryostream 700+,Stejfa Vojtech email 12/03/2025
53,Cell parameter c @330K,23.9440,0.00051,,Jan Rohlicek,VT-XRPD Empyrean PANalytical PIXcel3D Oxford Cryostream 700+,Stejfa Vojtech email 12/03/2025
54,Cell parameter c @340K,23.9376,0.00050,,Jan Rohlicek,VT-XRPD Empyrean PANalytical PIXcel3D Oxford Cryostream 700+,Stejfa Vojtech email 12/03/2025
55,Cell parameter c @350K,23.9316,0.00052,,Jan Rohlicek,VT-XRPD Empyrean PANalytical PIXcel3D Oxford Cryostream 700+,Stejfa Vojtech email 12/03/2025
56,Cell parameter c @360K,23.9237,0.00053,,Jan Rohlicek,VT-XRPD Empyrean PANalytical PIXcel3D Oxford Cryostream 700+,Stejfa Vojtech email 12/03/2025
57,Cell parameter c @370K,23.9241,0.00053,,Jan Rohlicek,VT-XRPD Empyrean PANalytical PIXcel3D Oxford Cryostream 700+,Stejfa Vojtech email 12/03/2025
58,Cell parameter c @380K,23.9100,0.00054,,Jan Rohlicek,VT-XRPD Empyrean PANalytical PIXcel3D Oxford Cryostream 700+,Stejfa Vojtech email 12/03/2025

File: Phenylpiracetam/Form_B_melting.csv
Phenylpiracetam Form B,,,,,,,
"Identifier,""	Property"",""		  Value (K)"",""		Std"","" 	N"",       Name,""	              Comment"",            Reference "
1, Melting point,390.42,        ,     ,       Kons,              20 K/min ,  Artis Kons e-mail 3 Sept 2024
2, Melting point,391.28,        ,     ,       Kons,              20 K/min ,  Artis Kons e-mail 3 Sept 2024
3, Melting point,388.57,        ,     ,       Kons,              20 K/min ,  Artis Kons e-mail 3 Sept 2024
4, Melting point,389.1,        ,     ,       Kons,              20 K/min ,  Artis Kons e-mail 3 Sept 2024
5, Melting point,389.22,        ,     ,       Kons,              20 K/min ,  Artis Kons e-mail 3 Sept 2024
6, Melting point,389.59,        ,     ,       Kons,              20 K/min ,  Artis Kons e-mail 3 Sept 2024
7, Melting point,389.02,        ,     ,       Kons,              20 K/min ,  Artis Kons e-mail 3 Sept 2024
8, Melting point,390.77,        ,     ,       Kons,              20 K/min ,  Artis Kons e-mail 3 Sept 2024
9, Melting point,390,        ,     ,       Kons,              20 K/min ,  Artis Kons e-mail 3 Sept 2024
10, Melting point,390.3,        ,     ,       Kons,              20 K/min ,  Artis Kons e-mail 3 Sept 2024
11, Melting point,390.29,        ,     ,       Kons,              20 K/min ,  Artis Kons e-mail 3 Sept 2024
12, Melting point,388.34,0.09,5,FelicianoTA,1 k/min (TA 2920MDSC),Artis Kons email 21/12/2024
13, Melting point,389.67,0.11,5,FelicianoPerkin,0.5 k/min (Perkin Elmer DSC 7),Artis Kons email 21/12/2025
14, Melting point,389.72,0.04,3,Stejfa Vojtech,5 K/min (TA DSC Discovery 2500), Stejfa Vojtech email 12/03/2025

File: Phenylpiracetam/Form_B_unit_cell_volume.csv
Phenylpiracetam Form B,,,,,,,
Identifier,Property,Value (Angstrom^3),Std,N,Name,Comment,Reference
1,Unit cell volume @385K,2306.81,0.406,,Jan Rohlicek,VT-XRPD Empyrean PANalytical PIXcel3D Oxford Cryostream 700+,Stejfa Vojtech email 12/03/2025
2,Unit cell volume @380K,2305.12,0.398,,Jan Rohlicek,VT-XRPD Empyrean PANalytical PIXcel3D Oxford Cryostream 700+,Stejfa Vojtech email 12/03/2025
3,Unit cell volume @370K,2302.43,0.430,,Jan Rohlicek,VT-XRPD Empyrean PANalytical PIXcel3D Oxford Cryostream 700+,Stejfa Vojtech email 12/03/2025
4,Unit cell volume @360K,2297.83,0.428,,Jan Rohlicek,VT-XRPD Empyrean PANalytical PIXcel3D Oxford Cryostream 700+,Stejfa Vojtech email 12/03/2025
5,Unit cell volume @350K,2294.31,0.396,,Jan Rohlicek,VT-XRPD Empyrean PANalytical PIXcel3D Oxford Cryostream 700+,Stejfa Vojtech email 12/03/2025
6,Unit cell volume @340K,2290.81,0.379,,Jan Rohlicek,VT-XRPD Empyrean PANalytical PIXcel3D Oxford Cryostream 700+,Stejfa Vojtech email 12/03/2025
7,Unit cell volume @330K,2287.25,0.379,,Jan Rohlicek,VT-XRPD Empyrean PANalytical PIXcel3D Oxford Cryostream 700+,Stejfa Vojtech email 12/03/2025
8,Unit cell volume @320K,2283.87,0.395,,Jan Rohlicek,VT-XRPD Empyrean PANalytical PIXcel3D Oxford Cryostream 700+,Stejfa Vojtech email 12/03/2025
9,Unit cell volume @310K,2280.21,0.387,,Jan Rohlicek,VT-XRPD Empyrean PANalytical PIXcel3D Oxford Cryostream 700+,Stejfa Vojtech email 12/03/2025
10,Unit cell volume @300K,2277.09,0.398,,Jan Rohlicek,VT-XRPD Empyrean PANalytical PIXcel3D Oxford Cryostream 700+,Stejfa Vojtech email 12/03/2025
11,Unit cell volume @290K,2274.05,0.391,,Jan Rohlicek,VT-XRPD Empyrean PANalytical PIXcel3D Oxford Cryostream 700+,Stejfa Vojtech email 12/03/2025
12,Unit cell volume @280K,2270.99,0.381,,Jan Rohlicek,VT-XRPD Empyrean PANalytical PIXcel3D Oxford Cryostream 700+,Stejfa Vojtech email 12/03/2025
13,Unit cell volume @270K,2268.07,0.381,,Jan Rohlicek,VT-XRPD Empyrean PANalytical PIXcel3D Oxford Cryostream 700+,Stejfa Vojtech email 12/03/2025
14,Unit cell volume @260K,2265.01,0.387,,Jan Rohlicek,VT-XRPD Empyrean PANalytical PIXcel3D Oxford Cryostream 700+,Stejfa Vojtech email 12/03/2025
15,Unit cell volume @250K,2262.03,0.376,,Jan Rohlicek,VT-XRPD Empyrean PANalytical PIXcel3D Oxford Cryostream 700+,Stejfa Vojtech email 12/03/2025
16,Unit cell volume @240K,2259.13,0.378,,Jan Rohlicek,VT-XRPD Empyrean PANalytical PIXcel3D Oxford Cryostream 700+,Stejfa Vojtech email 12/03/2025
17,Unit cell volume @230K,2256.16,0.389,,Jan Rohlicek,VT-XRPD Empyrean PANalytical PIXcel3D Oxford Cryostream 700+,Stejfa Vojtech email 12/03/2025
18,Unit cell volume @220K,2253.21,0.382,,Jan Rohlicek,VT-XRPD Empyrean PANalytical PIXcel3D Oxford Cryostream 700+,Stejfa Vojtech email 12/03/2025
19,Unit cell volume @210K,2250.31,0.386,,Jan Rohlicek,VT-XRPD Empyrean PANalytical PIXcel3D Oxford Cryostream 700+,Stejfa Vojtech email 12/03/2025
20,Unit cell volume @200K,2247.33,0.382,,Jan Rohlicek,VT-XRPD Empyrean PANalytical PIXcel3D Oxford Cryostream 700+,Stejfa Vojtech email 12/03/2025
21,Unit cell volume @190K,2244.58,0.372,,Jan Rohlicek,VT-XRPD Empyrean PANalytical PIXcel3D Oxford Cryostream 700+,Stejfa Vojtech email 12/03/2025
22,Unit cell volume @180K,2241.77,0.375,,Jan Rohlicek,VT-XRPD Empyrean PANalytical PIXcel3D Oxford Cryostream 700+,Stejfa Vojtech email 12/03/2025
23,Unit cell volume @170K,2239.10,0.377,,Jan Rohlicek,VT-XRPD Empyrean PANalytical PIXcel3D Oxford Cryostream 700+,Stejfa Vojtech email 12/03/2025
24,Unit cell volume @160K,2236.45,0.377,,Jan Rohlicek,VT-XRPD Empyrean PANalytical PIXcel3D Oxford Cryostream 700+,Stejfa Vojtech email 12/03/2025
25,Unit cell volume @150K,2233.90,0.369,,Jan Rohlicek,VT-XRPD Empyrean PANalytical PIXcel3D Oxford Cryostream 700+,Stejfa Vojtech email 12/03/2025
26,Unit cell volume @140K,2231.29,0.382,,Jan Rohlicek,VT-XRPD Empyrean PANalytical PIXcel3D Oxford Cryostream 700+,Stejfa Vojtech email 12/03/2025
27,Unit cell volume @130K,2228.97,0.371,,Jan Rohlicek,VT-XRPD Empyrean PANalytical PIXcel3D Oxford Cryostream 700+,Stejfa Vojtech email 12/03/2025
28,Unit cell volume @120K,2226.58,0.380,,Jan Rohlicek,VT-XRPD Empyrean PANalytical PIXcel3D Oxford Cryostream 700+,Stejfa Vojtech email 12/03/2025
29,Unit cell volume @110K,2224.10,0.375,,Jan Rohlicek,VT-XRPD Empyrean PANalytical PIXcel3D Oxford Cryostream 700+,Stejfa Vojtech email 12/03/2025
30,Unit cell volume @100K,2221.85,0.379,,Jan Rohlicek,VT-XRPD Empyrean PANalytical PIXcel3D Oxford Cryostream 700+,Stejfa Vojtech email 12/03/2025
31,Unit cell volume @110K,2224.17,0.371,,Jan Rohlicek,VT-XRPD Empyrean PANalytical PIXcel3D Oxford Cryostream 700+,Stejfa Vojtech email 12/03/2025
32,Unit cell volume @120K,2226.55,0.377,,Jan Rohlicek,VT-XRPD Empyrean PANalytical PIXcel3D Oxford Cryostream 700+,Stejfa Vojtech email 12/03/2025
33,Unit cell volume @130K,2228.93,0.363,,Jan Rohlicek,VT-XRPD Empyrean PANalytical PIXcel3D Oxford Cryostream 700+,Stejfa Vojtech email 12/03/2025
34,Unit cell volume @140K,2231.38,0.371,,Jan Rohlicek,VT-XRPD Empyrean PANalytical PIXcel3D Oxford Cryostream 700+,Stejfa Vojtech email 12/03/2025
35,Unit cell volume @150K,2233.81,0.368,,Jan Rohlicek,VT-XRPD Empyrean PANalytical PIXcel3D Oxford Cryostream 700+,Stejfa Vojtech email 12/03/2025
36,Unit cell volume @160K,2236.41,0.397,,Jan Rohlicek,VT-XRPD Empyrean PANalytical PIXcel3D Oxford Cryostream 700+,Stejfa Vojtech email 12/03/2025
37,Unit cell volume @170K,2239.08,0.374,,Jan Rohlicek,VT-XRPD Empyrean PANalytical PIXcel3D Oxford Cryostream 700+,Stejfa Vojtech email 12/03/2025
38,Unit cell volume @180K,2241.75,0.367,,Jan Rohlicek,VT-XRPD Empyrean PANalytical PIXcel3D Oxford Cryostream 700+,Stejfa Vojtech email 12/03/2025
39,Unit cell volume @190K,2244.55,0.368,,Jan Rohlicek,VT-XRPD Empyrean PANalytical PIXcel3D Oxford Cryostream 700+,Stejfa Vojtech email 12/03/2025
40,Unit cell volume @200K,2247.37,0.361,,Jan Rohlicek,VT-XRPD Empyrean PANalytical PIXcel3D Oxford Cryostream 700+,Stejfa Vojtech email 12/03/2025
41,Unit cell volume @210K,2250.25,0.375,,Jan Rohlicek,VT-XRPD Empyrean PANalytical PIXcel3D Oxford Cryostream 700+,Stejfa Vojtech email 12/03/2025
42,Unit cell volume @220K,2253.17,0.371,,Jan Rohlicek,VT-XRPD Empyrean PANalytical PIXcel3D Oxford Cryostream 700+,Stejfa Vojtech email 12/03/2025
43,Unit cell volume @230K,2256.16,0.369,,Jan Rohlicek,VT-XRPD Empyrean PANalytical PIXcel3D Oxford Cryostream 700+,Stejfa Vojtech email 12/03/2025
44,Unit cell volume @240K,2259.17,0.372,,Jan Rohlicek,VT-XRPD Empyrean PANalytical PIXcel3D Oxford Cryostream 700+,Stejfa Vojtech email 12/03/2025
45,Unit cell volume @250K,2262.19,0.365,,Jan Rohlicek,VT-XRPD Empyrean PANalytical PIXcel3D Oxford Cryostream 700+,Stejfa Vojtech email 12/03/2025
46,Unit cell volume @260K,2265.22,0.381,,Jan Rohlicek,VT-XRPD Empyrean PANalytical PIXcel3D Oxford Cryostream 700+,Stejfa Vojtech email 12/03/2025
47,Unit cell volume @270K,2268.26,0.373,,Jan Rohlicek,VT-XRPD Empyrean PANalytical PIXcel3D Oxford Cryostream 700+,Stejfa Vojtech email 12/03/2025
48,Unit cell volume @280K,2271.29,0.367,,Jan Rohlicek,VT-XRPD Empyrean PANalytical PIXcel3D Oxford Cryostream 700+,Stejfa Vojtech email 12/03/2025
49,Unit cell volume @290K,2274.29,0.374,,Jan Rohlicek,VT-XRPD Empyrean PANalytical PIXcel3D Oxford Cryostream 700+,Stejfa Vojtech email 12/03/2025
50,Unit cell volume @300K,2277.32,0.373,,Jan Rohlicek,VT-XRPD Empyrean PANalytical PIXcel3D Oxford Cryostream 700+,Stejfa Vojtech email 12/03/2025
51,Unit cell volume @310K,2280.56,0.370,,Jan Rohlicek,VT-XRPD Empyrean PANalytical PIXcel3D Oxford Cryostream 700+,Stejfa Vojtech email 12/03/2025
52,Unit cell volume @320K,2284.04,0.376,,Jan Rohlicek,VT-XRPD Empyrean PANalytical PIXcel3D Oxford Cryostream 700+,Stejfa Vojtech email 12/03/2025
53,Unit cell volume @330K,2287.45,0.382,,Jan Rohlicek,VT-XRPD Empyrean PANalytical PIXcel3D Oxford Cryostream 700+,Stejfa Vojtech email 12/03/2025
54,Unit cell volume @340K,2290.99,0.372,,Jan Rohlicek,VT-XRPD Empyrean PANalytical PIXcel3D Oxford Cryostream 700+,Stejfa Vojtech email 12/03/2025
55,Unit cell volume @350K,2294.41,0.389,,Jan Rohlicek,VT-XRPD Empyrean PANalytical PIXcel3D Oxford Cryostream 700+,Stejfa Vojtech email 12/03/2025
56,Unit cell volume @360K,2297.72,0.420,,Jan Rohlicek,VT-XRPD Empyrean PANalytical PIXcel3D Oxford Cryostream 700+,Stejfa Vojtech email 12/03/2025
57,Unit cell volume @370K,2302.38,0.465,,Jan Rohlicek,VT-XRPD Empyrean PANalytical PIXcel3D Oxford Cryostream 700+,Stejfa Vojtech email 12/03/2025
58,Unit cell volume @380K,2304.93,0.404,,Jan Rohlicek,VT-XRPD Empyrean PANalytical PIXcel3D Oxford Cryostream 700+,Stejfa Vojtech email 12/03/2025
