Repository: jagriabaptista/collaboration-bestcsp-experimental-data

File: Sulfamerazine/Supplementary_data/Form_five_solubility_ACN_80_water_20.csv
Position,        Amount/mg,       Volume/mL,    Conc/mgmL-1,    Tclear1/2,   notes
A1,      6.19    ,1,       6.1875  ,8.1,  All measured by Crystal 16 in acetonitrile:water (80:20 v:v)
A2,      7.50    ,1,       7.4955  ,12.7,
A3,      10.68   ,1,       10.6845 ,22.1,
A4,      11.62   ,1,       11.6235 ,25.6,
B1,      14.9855 ,1,       14.9855 ,33.2,
B2,      18.39   ,1,       18.388  ,38.7,
B3,      20.43   ,1,       20.4255 ,42.1,
B4,      23.54   ,1,       23.5415 ,46.3,
C1,      29.41   ,1,       29.4145 ,52.4,
C2,      35.46   ,1,       35.4565 ,58.2,
C3,      40.098  ,1,       39.098  ,61.3,
C4,      49.6615 ,1,       48.6615 ,68.2,
D1,      44.6785 ,1,      43.7085  ,65.1,
D2,      42.764  ,1,       42.764  ,64.1,

File: Sulfamerazine/Supplementary_data/Form_one_solubility_ACN_80_water_20.csv
Position,        Amount/mg,       Volume/mL, Conc/mgmL-1,           Tclear1/2,       notes
A1,      32.08,   1,       32.0835, 54.6, All measured by Crystal 16 in acetonitrile:water (80:20 v:v)
A2,      36.92,   1,       36.9215, 59.2, 
A3,      41.89,   1,       41.894 , 62.8, 
A4,      51.39,   1,       51.3885, 69.1, 
B1,      29.94,   1,       29.9365, 52.4, 
B2,      32.76,   1,       32.7645, 55.1, 
B3,      39.38,   1,       39.3805, 60.9, 
B4,      48.56,   1,       48.558 , 67.5, 
A1,      32.08,   1,       32.0835, 54.4,    "recrystallised from run1"
A2,      36.92,   1,       36.9215, 58.6,    "recrystallised from run1"
A3,      41.89,   1,       41.894 , 62.7,    "recrystallised from run1"
A4,      51.39,   1,       51.3885, 69.3,    "recrystallised from run1"
B1,      29.94,   1,       29.9365, 52.3,    "recrystallised from run1"
B2,      32.76,   1,       32.7645, 55.2,    "recrystallised from run1"
B3,      39.38,   1,       39.3805, 60.9,    "recrystallised from run1"
B4,      48.56,   1,       48.558 , 67.2,    "recrystallised from run1"
A1,      6.03 ,   1,       6.78   , 7.9 ,  
A2,      8.24 ,   1,       8.37   , 13.3, 
A3,      10.15,   1,       10.15  , 20.2, 
A4,      12.21,   1,       12.21  , 25.9, 
B1,      13.82,   1,       13.82  , 29.5, 
B2,      16.18,   1,       16.18  , 34.3, 
B3,      20   ,   1,       20     , 40.6, 
B4,      25.27,   1,       25.27  , 47.9,

File: Sulfamerazine/Supplementary_data/Form_two_13C_ssNMR.csv
Carbon atom, 13C Chemical Shift (ppm)
C1, 152.6
C2/C6, 111.7
C5/C5, 129.9
C4, 123.9
C2', 156.5
C4', 170.7
C5', 117.2
C6', 159.2
CH_3, 24.6

File: Sulfamerazine/Supplementary_data/Form_two_solubility_ACN_80_water_20.csv
Position,        Amount/mg,       Volume/mL, Conc/mgmL-1,           Tclear1/2,       notes
C1,      31.83,   1,       31.83  , 54.4, All measured by Crystal 16 in acetonitrile:water (80:20 v:v)
C2,      35.85,   1,       35.853 , 57.4,
C3,      38.74,   1,       38.74  , 59.3,
C4,      48.18,   1,       48.179 , 65.6,
D1,      32.25,   1,       32.252 , 54.5,
D2,      32.73,   1,       32.732 , 54.6,
D3,      38.35,   1,       38.354 , 59.4,
D4,      46.05,   1,       46.0475, 64.4,
C1,      6.03 ,   1,       6.03   , 10.9,
C2,      8.24 ,   1,       8.24   , 18.3,
C3,      10.89,   1,       10.89  , 24.5,
C4,      12.78,   1,       12.78  , 29.3,
D1,      13.62,   1,       13.62  , 30.5,
D2,      15.78,   1,       15.78  , 34.3,
D3,      20.75,   1,       20.75  , 42.6,
D4,      25.29,   1,       25.29  , 47.9,
C1,      52.83,   1,       52.83  , 68.1,   "swapped as soon as C1 (6.03) had dissolved"

File: Sulfamerazine/Supplementary_data/form_one_two_heat_capacity.csv
T / K, "C_p,m (form I)", "C_p,m (form II)", "100(C_p,m (form II)/C_p,m (form I)-1)", notes
240.0, 245.8, 247.6, 0.73, SETARAM Microcalvet
245.0, 250.1, 252.2, 0.82, SETARAM Microcalvet
250.0, 254.4, 256.8, 0.93, SETARAM Microcalvet
255.0, 258.6, 261.3, 1.05, SETARAM Microcalvet
260.0, 262.6, 265.9, 1.22, SETARAM Microcalvet
265.0, 267.4, 270.4, 1.12, SETARAM Microcalvet
270.0, 271.5, 274.6, 1.13, SETARAM Microcalvet
275.0, 275.7, 278.9, 1.16, SETARAM Microcalvet
280.0, 280.0, 283.7, 1.30, SETARAM Microcalvet
285.0, 284.3, 288.4, 1.41, SETARAM Microcalvet
290.0, 288.5, 292.8, 1.44, SETARAM Microcalvet
295.0, 292.8, 297.2, 1.46, SETARAM Microcalvet
300.0, 297.1, 301.5, 1.48, SETARAM Microcalvet
305.0, 301.3, 305.9, 1.50, SETARAM Microcalvet
310.0, 305.6, 310.3, 1.52, SETARAM Microcalvet
315.0, 309.9, 314.7, 1.53, SETARAM Microcalvet
320.0, 314.2, 319.0, 1.51, SETARAM Microcalvet
325.0, 318.5, 323.3, 1.49, SETARAM Microcalvet
330.0, 322.7, 327.6, 1.49, SETARAM Microcalvet
335.0, 326.9, 331.9, 1.52, SETARAM Microcalvet
340.0, 331.1, 336.3, 1.53, SETARAM Microcalvet
345.0, 335.4, 340.8, 1.58, SETARAM Microcalvet
350.0, 339.6, 345.2, 1.63, SETARAM Microcalvet
305.4, 301.4, 305.9, 1.48, PE8500
310.4, 306.1, 310.5, 1.41, PE8500
315.4, 310.3, 315.0, 1.47, PE8500
320.4, 314.9, 319.7, 1.50, PE8500
325.3, 319.1, 324.0, 1.51, PE8500
330.3, 323.0, 328.0, 1.52, PE8500
335.3, 327.3, 332.4, 1.55, PE8500
340.3, 331.4, 336.8, 1.62, PE8500
345.3, 335.3, 340.9, 1.63, PE8500
350.3, 339.2, 345.4, 1.77, PE8500
355.2, 343.3, 349.2, 1.68, PE8500
360.2, 347.4, 353.6, 1.74, PE8500
365.2, 351.5, 357.3, 1.63, PE8500
370.2, 355.3, 361.7, 1.78, PE8500
375.2, 359.4, 366.1, 1.84, PE8500
380.1, 363.3, 370.7, 2.01, PE8500
385.1, 366.8, 375.3, 2.26, PE8500
390.1, 371.0, 379.7, 2.31, PE8500
395.1, 374.8, 384.3, 2.47, PE8500
400.1, 378.0, 388.4, 2.67, PE8500
405.1, 382.2, 392.2, 2.56, PE8500
410.0, 386.0, 396.4, 2.62, PE8500
415.0, 389.6, 400.4, 2.69, PE8500
420.0, 393.0, 403.3, 2.56, PE8500
425.0, 396.5, , , PE8500
430.0, 400.2, , , PE8500 
435.0, 405.2, , , PE8500
439.9, 408.4, , , PE8500
444.9, 412.3, , , PE8500
449.9, 415.3, , , PE8500
454.9, 418.5, , , PE8500
459.8, 421.3, , , PE8500
